Repository: Mackus101/Nickel_NN

File: dataWithHeat.csv (part 2 of 9)
,Name,"Tensile Strength, Yield",Heat treatment 1 Temperature,Heat treatment 1 Time,Heat treatment 2 Temperature,Heat treatment 2 Time,Heat treatment 3 Temperature,Heat treatment 3 Time,Heat treatment 4 Temperature,Heat treatment 4 Time,Heat treatment 5 Temperature,Heat treatment 5 Time,Al,B,C,Co,Cr,Cu,Fe,Hf,La,Mg,Mn,Mo,N,Nb,Ni,P,Re,Ru,Si,Ta,Ti,V,W,Y,Th,O,Zr,"Tensile Strength, Ultimate",Elongation at Break
318,Waspaloy,,1079,4,843,24,760,16,0,0,0,0,1.3,0.006,0.08,13.5,19.5,0,0,0,,0,0,4.3,0,0,58,0,,,0,0,3,0,0,0,0,0,0,1170,
319,Inconel718KC1550,994.9,3452.4,1,2327.4,8,2012.4,8,0,0,0,0,1.05,0.0063,0.054,0.4,17.51,0,17.3,0,0,0,0.1,2.91,0,5.93,53.68,0.002,0,0,0.34,0,0.68,0,0,0,0,0,0,,24
320,Inconel625,,927,1,671,4,0,0,0,0,0,0,0.28,0,0.026,0,21.28,0,1.41,0,,0,0.03,8.97,0.005,3.79,63.87,0,,,0.07,0,0.27,0,0,0,0,0,0,1040,
321,Rene63,760,1177,1,871,4,760,16,0,0,0,0,3.8,0.01,0.02,15,14,0,0,0,0,0,0,6,0,0,58.62,0,0,0,0,0,2.5,0,0,0,0,0,0.05,,
322,Inconel939,780,1160,4,999,6,899,24,699,16,0,0,1.9,0.009,0.15,19,22.5,0,0,0,0,0,0,0,0,1,48,0,0,0,0,1.4,3.7,0,2,0,0,0,0.09,,6
323,Inconel718,,980,1,850,1,650,16,0,0,0,0,1.85,0.0033,0.056,0,17.58,0,17,0,,0,0,2.85,0,3.44,56.04,0,,,0,0,1.18,0,0,0,0,0,0,1513,
324,Inconel625,,1038,1,871,2000,0,0,0,0,0,0,0.2,0,0.05,0,21.5,0,2,0,,0,0.2,9,0,3.6,63.05,0,,,0.2,0,0.2,0,0,0,0,0,0,993,
325,Inconel939,,1160,4,999,6,899,24,699,16,0,0,1.9,0.009,0.15,19,22.5,0,0,0,,0,0,0,0,1,48,0,,,0,1.4,3.7,0,2,0,0,0,0.09,640,
326,Inconel625,,927,1,663,4,0,0,0,0,0,0,0.28,0,0.026,0,21.28,0,1.41,0,,0,0.03,8.97,0.005,3.79,63.87,0,,,0.07,0,0.27,0,0,0,0,0,0,1030,
327,TMW4,595,1100,4,650,24,760,16,0,0,0,0,1.9,0.02,0.02,26.3,14.9,0,0,0,0,0,0,2.8,0,0,46.84,0,0,0,0,0,6,0,1.2,0,0,0,0.02,,14.9
328,Inconel713C,790,0,0,0,0,0,0,0,0,0,0,6.3,0.011,0.09,0,12.7,0,0,0,0,0,0,4.5,0,1,70.93,0,0,0,0,3.6,0.8,0,0,0,0,0,0.07,,7.1
329,AEREX350,679,1093,1,732,4,0,0,0,0,0,0,0.84,0.021,0.019,25.15,17.03,0,0,0,0,0,0,3.05,0,1.13,44.69,0.004,0,0,0,4.02,2.07,0,2.17,0,0,0,0,,43
330,Inconel731,495,0,0,0,0,0,0,0,0,0,0,5.5,0.015,0.18,10,9.5,0,0,0,0,0,0,2.5,0,0,67,0,0,0,0,0,4.6,1,0,0,0,0,0.06,,15.5
331,Haynes282,,1121,2,1010,2,788,8,0,0,0,0,1.5,0.005,0.06,10,20,0,1.5,,,0,0.3,8.5,0,0,55.89,0,,,0.15,0,2.1,0,0,0,0,0,0,,
332,Inconel718,,954,1,718,8,621,8,0,0,0,0,0.44,0,0.027,0,17.82,0,18.42,,,0,0,2.92,0,5.31,54.09,0,,,0,0.02,0.95,0,0,0,0,0,0,,
333,Inconel718,,954,1,788,8,704,8,760,0,0,0,0.5,0.004,0.02,0,18,0.008,18.1,,,0,0,2.9,0,5.3,54.17,0,,,0,0,1,0,0,0,0,0,0,,
334,Rene220,,843,1,760,5,649,3,704,0,0,0,0.5,0.01,0.015,12,18,0,0,,,0,0,3,0,5,57.48,0,,,0,3,1,0,0,0,0,0,0,,
335,Haynes242,601,1200,0.5,650,6,0,0,0,0,0,0,0,0,0,0,8,0,0,0,0,0,0,25,0,0,66,0,0,0,0,1,0,0,0,0,0,0,0,,
336,Haynes242,,1200,0,650,5,650,6,0,0,0,0,0,0,0,0,8,0,0,,,0,0,25,0,0,66,0,,,0,1,0,0,0,0,0,0,0,,
337,Udimet720P_M,1127,1129,2,760,8,649,24,0,0,0,0,2.5,0.02,0.025,14.75,16,0,0,0,0,0,0,3,0,0,57.41,0,0,0,0,0,5,0,1.25,0,0,0,0.035,,18
338,Allvac718PLUS,1112,954,1,788,8,704,8,760,100,0,0,1.5,0.005,0.02,9.1,17.4,0,9.7,0,0,0,0,2.7,0,5.5,52.36,0.013,0,0,0,0,0.7,0,1,0,0,0,0,,
339,U720Li,,1170,4,1080,4,845,24,760,16,0,0,2.47,0.018,0.023,15.3,16.2,0,0,0,,0,0,3.06,0,0,56.38,0,,,0,0,5.18,0,1.33,0,0,0,0.039,1445,
340,B-1900,,1080,4,900,10,0,0,0,0,0,0,6,0.013,0.13,10,8,0,0,,,0,0,6,0,0,68.78,0,,,0,1.5,1,0,0,0,0,0,0.08,,
341,KM47,938,1191,4,843,4,760,4,0,0,0,0,3.41,0.011,0.0617,17.66,12.5,0,0,0.314,0,0.0016,0,3.87,0,1.89,55.9,0,0,0,0,0,4.26,0,0.1,0,0,0,0.022,,
342,Udimet710,1307,1177,4,1079,4,843,24,760,16,0,0,2.5,0.02,0.07,15,18,0,0,0,0,0,0,3,0,0,55,0,0,0,0,0,5,0,1.5,0,0,0,0,,8.1
343,UnitempAF2-1DA6,675,1149,4,760,16,0,0,0,0,0,0,4,0.015,0.04,10,12,0,0,0,0,0,0,2.7,0,0,60,0,0,0,0,0,2.8,0,1.5,0,0,0,0.1,,28
344,Waspaloy1728,,1190,24,847,4,760,16,0,0,0,0,1.36,0.001,0.038,3.6,19.5,0,0,0,,0,0,3.96,0,0,68.46,0,,,0,0,3.02,0,0,0,0,0,0.06,1162,
345,Inconel718,,982,1,718,8,621,18,0,0,0,0,0.5,0,0.04,0,19,0,18.5,0,,0,0.2,3,0,5.1,52.5,0,,,0.2,0,0.9,0,0,0,0,0,0,340,
346,Nimonic105,180,1149,4,1060,16,848,16,0,0,0,0,4.7,0.005,0.13,20,15,0,0,0,0,0,0.3,5,0,0,53,0,0,0,0.3,0,1.2,0,0,0,0,0,0.1,,25
347,Inconel713C,,1185,4,925,16,925,16,0,0,0,0,6,0.008,0.07,0,13.2,0,0,,,0,0,4.4,0,2,73.47,0,,,0,0,0.8,0,0,0,0,0,0.05,,
348,Inconel718KC1551,841.9,3092.4,1,2327.4,8,2012.4,8,0,0,0,0,1.28,0.0063,0.059,0.63,17.23,0,18.3,0,0,0,0.14,2.99,0,3.85,53.68,0.003,0,0,0.34,0,1.45,0,0,0,0,0,0,,26.7
349,Nimonic263,500,1149,2,799,8,0,0,0,0,0,0,0.45,0,0.06,20,20,0,0,0,0,0,0,5.85,0,0,51.49,0,0,0,0,0,2.15,0,0,0,0,0,0,,52
350,MA6000,,0,0,0,0,0,0,0,0,0,0,4.5,0.01,0.05,0,15,0,1,,,0,0,2,0,0,69.84,0,,,0,2,2.5,0,2,0,0,0,0,,
351,Inconel718,1157,941,4,760,16,0,0,0,0,0,0,0.59,0.003,0.04,0.02,17.53,0,20.01,0,0,0,0.24,2.97,0,5.13,52.24,0,0,0,0.3,0,0.93,0,0,0,0,0,0,,2.1
352,Udimet720,1218,1113,2,649,24,760,8,0,0,0,0,2.5,0.033,0.035,14.7,18,0,0,0,0,0,0,3,0,0,55.15,0,0,0,0,0,5,0,1.25,0,0,0,0.03,,11.3
353,PM1000,609,1315,1,0,0,0,0,0,0,0,0,0.3,0,0.04,0,21,0,0.6,0,0,0,0,0,0,0,77.06,0,0,0,0,0,0.4,0,0,0.472453499,0,0.127546501,0,,
354,Inconel718p3,,1160,24,0,0,0,0,0,0,0,0,0.52,0.006,0.03,0,18.56,0.0033,18.76,,,0,0.02,3.01,0,5.24,52.79,0,,,0.06,0,1,0,0,0,0,0,0,,
355,B-1900,,1080,4,900,10,0,0,0,0,0,0,6,0.013,0.13,10,8,0,0,,,0,0,6,0,4.3,68.78,0,,,0,0,1,0,0,0,0,0,0.08,,
356,Udimet700,,1177,4,1079,4,843,24,760,16,0,0,4,0.03,0.06,17,15,0,0,0,,0,0,5,0,0,55,0,,,0,0,3.5,0,0,0,0,0,0,1035,
357,Inconel718,,954,1,788,8,704,8,760,0,0,0,0.5,0.004,0.02,0,18,0.008,18.1,,,0,0,2.9,0,5.3,54.17,0,,,0,0,1,0,0,0,0,0,0,,
358,Inconel731X,,0,0,0,0,0,0,0,0,0,0,5.6,0.014,0.16,9.72,9.6,0,0.23,,,0,0,2.46,0,0,66.66,0,,,0.045,0,4.66,0.85,0,0,0,0,0,,
359,Inconel718_Ta,943,1093,1,816,8,760,2,0,0,0,0,0.47,0.0043,0.044,0,19.2,0,18,0,0,0,0,3,0,0.02,49.1,0,0,0,0.02,9.1,1.04,0,0,0,0,0,0,,10.8
360,MAR-M247:WWS,,1185,172,1185,0,1185,0,871,0,0,0,5.57,0.016,0.14,10.05,8.51,0,0.16,,,0,0,0.71,0,0,59.31,1.55,,,0,2.99,1.09,0,9.87,0,0,0,0.03,,
361,N-155,,1177,1,816,4,0,0,0,0,0,0,0,0,0.15,20,21,0,30,0,,0,1.5,3,0.15,1,20,0,,,0.5,0,0,0,2.5,0,0,0,0,545,
362,J5,,1200,0,750,5,750,6,0,0,0,0,0.1,0,0.01,0,12.3,0,0,,,0,0,22,0,0,64.51,0,,,0,1,0,0,0,0,0,0,0,,
363,Inconel100,370,0,0,0,0,0,0,0,0,0,0,5.5,0.014,0.18,15,10,0,0,0,0,0,0,3,0,0,60,0,0,0,0,0,4.7,1,0,0,0,0,0.06,,6
364,Udimet710,,1315,4,1079,4,843,24,760,16,0,0,2.5,0.02,0.07,15,18,0,0,,,0,0,3,0,0,55,0,,,0,0,5,0,1.5,0,0,0,0,,
365,Inconel939,1010,1160,4,999,6,899,24,699,16,0,0,1.9,0.009,0.15,19,22.5,0,0,0,0,0,0,0,0,1,48,0,0,0,0,1.4,3.7,0,2,0,0,0,0.09,,6
366,RR1000+,,1150,4,800,4,0,0,0,0,0,0,3.1,0.02,0.045,17,15,0,0,,,0,0,4.5,0,0,53.53,0.35,,,0,2,4.4,0,0,0,0,0,0.06,,
367,MAR-M247:WLK,714,1185,2,871,20,0,0,0,0,0,0,5.5,0.013,0.17,10.15,8.63,0,0.04,1.4,0,0,0,0.73,0,0,59.66,0,0,0,0,3,1,0,9.67,0,0,0,0.04,,6.6
368,Rene220,837,0,0,0,0,0,0,0,0,0,0,1.3,0.015,0.04,12.9,21,0,1,0,0,0,0,2.4,0,1,55.15,0,0,0,0.5,2.1,2.5,0,0,0,0,0,0.1,,
369,Rene220,,0,0,0,0,0,0,0,0,0,0,1.3,0.015,0.04,12.9,12,0,1,0,,0,0,2.4,0,1,64.15,0,,,0.5,2.1,2.5,0,0,0,0,0,0.1,471,
370,Udimet720P/M,,1129,2,760,8,649,24,0,0,0,0,2.5,0.02,0.025,14.75,16,0,0,,,0,0,3,0,0,57.41,0,,,0,0,5,0,1.25,0,0,0,0.035,,
371,Inconel725,811,1038,1,732,8,621,8,0,0,0,0,0.2,0,0,0,20.8,0,7.6,0,0,0,0,8,0,3.5,58.5,0,0,0,0,0,1.5,0,0,0,0,0,0,,3.8
372,InconelMA0754,,1316,1,0,0,0,0,0,0,0,0,0.3,0,0.05,0,20,0,0,0,,0,0,0,0,0,78,0,,,0,0,0.5,0,0,0,0,0,0,600,
373,MAR-M246+Hf,,843,50,0,0,0,0,0,0,0,0,5.5,0.015,0.14,10,9,0,0,0,,0,0,2.5,0,0,63,1.8,,,0,1.5,1.5,0,10,0,0,0,0.05,1070,
374,Udimet720,1077,1113,2,0,24,760,16,0,0,0,0,2.5,0.033,0.035,14.7,18,0,0,0,0,0,0,3,0,0,55.15,0,0,0,0,0,5,0,1.25,0,0,0,0.03,,23
375,UnitempAF2-1DA6,,1149,4,760,16,0,0,0,0,0,0,4,0.015,0.04,10,12,0,0,,,0,0,2.7,0,0,60,0,,,0,0,2.8,0,1.5,0,0,0,0.1,,
376,MAR-M246+Hf,,843,50,0,0,0,0,0,0,0,0,5.5,0.015,0.14,10,9,0,0,0,,0,0,2.5,0,0,63,1.8,,,0,1.5,1.5,0,10,0,0,0,0.05,1105,
377,Inconel939,,1160,4,999,6,899,24,699,16,0,0,1.9,0.009,0.15,19,22.5,0,0,,,0,0,0,0,1,48,0,,,0,1.4,3.7,0,2,0,0,0,0.09,,
378,Inconel713C,,1205,4,925,16,925,16,0,0,0,0,6,0.008,0.07,0,13.2,0,0,,,0,0,4.4,0,2,73.47,0,,,0,0,0.8,0,0,0,0,0,0.05,,
379,J16,408,1200,0.5,650,6,0,0,0,0,0,0,0.1,0,0.008,0,12.2,0,0,0,0,0,0,15.5,0,0,64.52,0,0,0,0,1,0,0,6.6,0.07,0,0,0,,
380,Inconel713LC,,0,0,0,0,0,0,0,0,0,0,5.9,0.01,0.05,0,12,0,0,,,0,0,4.5,0,2,75,0,,,0,0,1.6,0,0,0,0,0,0.1,,
381,TMW1,,1100,4,650,24,760,16,0,0,0,0,2.4,0.02,0.03,14.8,16.3,0,0,0,,0,0,3.1,0,0,59.22,0,,,0,0,2.8,0,1.3,0,0,0,0.03,1076,
382,HastelloyX,,1121,1,0,0,0,0,0,0,0,0,0,0,0.1,1.5,22,0,18.5,0,,0,0.5,9,0,0,47,0,,,0.5,0,0,0,0.6,0,0,0,0,650,
383,Cabot214,495,1121,0,0,0,0,0,0,0,0,0,4.5,0,0,0,16,0,2.5,0,0,0,0,0,0,0,75,0,0,0,0,0,0,0,0,0.01,0,0,0,,9
384,MA0754,,0,0,0,0,0,0,0,0,0,0,0.3,0,0.05,0,20,0,1,,,0,0,0,0,0,77.55,0,,,0,0,0.5,0,0,0,0,0,0,,
385,Inconel625,,996,1,622,8,0,0,0,0,0,0,0.32,0,0.019,0,21.49,0,1.41,0,,0,0.04,8.88,0.006,3.77,63.74,0,,,0.07,0,0.26,0,0,0,0,0,0,973,
386,TMW2,,1100,4,650,24,760,16,0,0,0,0,2.3,0.02,0.03,21.8,14.4,0,0,,,0,0,2.8,0,0,51.42,0,,,0,0,5.9,0,1.3,0,0,0,0.03,,
387,Udimet520,,1121,4,843,24,760,16,0,0,0,0,1.98,0.005,0.04,12.2,12.1,0,0.1,,,0,0.1,6.2,0,0,63.2,0,,,0.1,0,3,0,0.98,0,0,0,0,,
388,Nimonic105,,1149,4,1060,16,848,16,0,0,0,0,4.7,0.005,0.13,20,15,0,0,0,,0,0.3,5,0,0,53,0,,,0.3,0,1.2,0,0,0,0,0,0.1,1200,
389,Udimet720Li,755,1168,2,760,8,649,24,0,0,0,0,2.54,0.018,0.013,14.52,16.06,0,0,0,0,0,0,3.08,0,0,57.53,0,0,0,0,0,5.04,0,1.2,0,0,0,0,,14.7
390,U720Li,,1157,4,1090,4,845,24,760,16,0,0,2.63,0.014,0.009,14.81,16.02,0,0,0,,0,0,2.98,0,0,57.25,0,,,0,0,5.1,0,1.19,0,0,0,0,980,
391,Inconel718P/M,,982,2,718,8,621,8,0,0,0,0,5.45,0,0.04,0,18.61,0,18.61,0,,0,0,3.02,0,0,53.35,0,,,0,0,0.92,0,0,0,0,0,0,1182,
392,Inconel939,696,1160,4,1000,6,800,4,0,0,0,0,2,0.004,0.15,19,22.4,0,0,0,0,0,0,0.01,0,1.02,48.23,0.005,0,0,0.001,1.45,3.71,0,2.02,0,0,0,0.003,,
393,J15,,1200,0,650,5,650,6,0,0,0,0,0.1,0,0.005,0,12.3,0,0,,,0,0,17.3,0,0,64.42,0,,,0,1,0,0,4.8,0,0,0,0,,
394,MAR-M247,795,843,50,0,0,0,0,0,0,0,0,5.5,0.015,0.14,10,8.3,0,0,1.5,0,0,0,0.7,0,0,60,0,0,0,0,3,1,0,10,0,0,0,0.05,,6.1
395,Inconel625,529,996,1,622,4,0,0,0,0,0,0,0.28,0,0.02,0,21.56,0,1.41,0,0,0,0.05,8.92,0.007,3.77,63.67,0,0,0,0.05,0,0.26,0,0,0,0,0,0,,46
396,UDM56,,1163,2,0,,0,0,0,0,0,0,4.5,0.07,0.02,5,16,0,0,0,,0,0,1.5,0,0,64,0,,,0,0,2,0.5,6,0,0,0,0.03,945,
397,Inconel713C,,1205,4,925,16,925,16,0,0,0,0,6,0.008,0.07,0,13.2,0,0,,,0,0,4.4,0,2,73.47,0,,,0,0,0.8,0,0,0,0,0,0.05,,
398,Nimonic105,,1149,4,1060,16,848,16,0,0,0,0,4.7,0.005,0.13,20,15,0,0,0,,0,0.3,5,0,0,53,0,,,0.3,0,1.2,0,0,0,0,0,0.1,1095,
399,Unnamedalloy11,,0,0,0,0,0,0,0,0,0,0,6,0.02,0.01,0,6,0,0,,,0,0,2,0,1.5,73.37,0,,,0,0,0,0,11,0,0,0,0.1,,
400,Unnamedalloy29,987,0,0,0,0,0,0,0,0,0,0,5,0.02,0.07,18.53,12.38,0,0,0,0,0,0.01,3.29,0,0,55.72,0,0,0,0,0,4.18,0.74,0,0,0,0,0.06,,14.3
401,Inconel738LC,,1120,2,845,24,0,0,0,0,0,0,3.44,0.01,0.1,8.35,16.01,0,0.12,,,0,0,1.74,0,0.81,61.67,0,,,0,1.66,3.4,0,2.66,0,0,0,0.03,,
402,Inconel617,,1177,1,0,0,0,0,0,0,0,0,1,0,0.07,12.5,22,0,0,0,,0,0,9,0,0,54,0,,,0,0,0.3,0,0,0,0,0,0,440,
403,Inconel718,,1030,1,800,1,650,5,650,16,0,0,2.04,0.0019,0.048,0,16.6,0,13.71,0,,0,0,3.09,0,3.55,57.45,0,,,0,0,1.21,0,2.3,0,0,0,0,1298,
404,Alloy901,,1093,2,788,2,718,24,0,0,0,0,0.2,0.015,0.05,0,12.5,0,36,0,,0,0.1,5.7,0,0,42.5,0,,,0.1,0,2.8,0,0,0,0,0,0,1030,
405,InconelX750,,1149,2,843,24,704,20,0,0,0,0,0.7,0,0.04,0,15.5,0,7,,,0,0.5,0,0,1,73,0,,,0.2,0,2.5,0,0,0,0,0,0,,
406,Waspaloy,,1079,4,843,24,760,16,0,0,0,0,1.3,0.006,0.08,13.5,19.5,0,0,0,,0,0,4.3,0,0,58,0,,,0,0,3,0,0,0,0,0,0,1275,
407,TMW2,,1100,4,650,24,760,16,0,0,0,0,2.3,0.02,0.03,21.8,14.4,0,0,0,,0,0,2.8,0,0,51.42,0,,,0,0,5.9,0,1.3,0,0,0,0.03,1122,
408,Inconel939,595,1160,4,1000,6,0,0,0,0,0,0,1.9,0.01,0.15,19,22.5,0,0,0,0,0,0,0,0,1,48.24,0,0,0,0,1.4,3.7,0,2,0,0,0,0.1,,9.5
409,Inconel939,,1160,4,1000,6,0,0,0,0,0,0,1.9,0.01,0.15,19,22.5,0,0,,,0,0,0,0,1,48.24,0,,,0,1.4,3.7,0,2,0,0,0,0.1,,
410,Unnamedalloy4,,999,9,0,0,0,0,0,0,0,0,0,0,0,0,24,0,32.05,,,0,0,0,0,4,40,0,,,0,0,4,0,0,0,0,0,0,,
411,WaspaloyER2,,1020,4,845,4,760,16,0,0,0,0,1.32,0.013,0.034,13.35,19.71,0,0,0,,0,0,4.27,0,0,58.34,0,,,0,0,2.96,0,0,0,0,0,0,1379,
412,Nimonic075,,1052,1,0,0,0,0,0,0,0,0,0,0,0.1,0,19.5,0,3,,,0,0.3,0,0,0,76,0,,,0.3,0,0.4,0,0,0,0,0,0,,
413,MERL76,,1163,2,649,24,760,16,0,0,0,0,5,0.02,0.02,18.5,12.5,0,0,0,,0,0,3.2,0,1.4,54.5,0.4,,,0,0,4.4,0,0,0,0,0,0.06,1246,
414,Waspaloy,1118,1020,4,850,4,760,16,0,0,0,0,1.44,0,0.018,13.8,19.6,0,0.4,0,0,0,0,4.25,0,0,57.53,0,0,0,0.04,0,2.92,0,0,0,0,0,0,,19
415,waspaloy41,979,1020,4,845,4,760,16,0,0,0,0,1.36,0.011,0.01,14,19,0,0,0,0,0,0,4.1,0,0,58.37,0,0,0,0,0,3.15,0,0,0,0,0,0,,29
416,Inconel718,329,996,1,718,8,621,8,0,0,0,0,0.5,0.005,0.04,0,18.5,0,18.5,0,0,0,0,3,0,3,54.6,0,0,0,0,0,0.9,0,0,0,0,0,0,,
417,Haynes263,85.4,1121,2,1010,2,788,8,0,0,0,0,0.6,0.005,0.06,20,20,0,0.7,0,0,0,0.4,6,0,0,49.64,0,0,0,0.2,0,2.4,0,0,0,0,0,0,,92.9
418,Inconel738LC,,1120,2,845,24,0,0,0,0,0,0,3.44,0.01,0.09,8.61,15.95,0,0.04,0,,0,0,1.77,0,0.92,61.18,0,,,0,1.76,3.55,0,2.64,0,0,0,0.038,961,
419,NM3,,1145,4,750,4,0,0,0,0,0,0,3.65,0.013,0.024,14.65,11.8,0,0,,,0,0,3.3,0,0,61.01,0,,,0,0,5.5,0,0,0,0,0,0.052,,
420,Inconel718,,954,1,718,8,621,8,0,0,0,0,0.6,0.011,0.03,0,18,0.008,19.2,,,0,0,2.9,0,5.25,53.07,0,,,0,0,0.95,0,0,0,0,0,0,,
421,Ticolloy12,,0,0,0,0,0,0,0,0,0,0,0.94,0.003,0.032,0,17.53,0,17.83,0,,0.001,0,3.05,0,5.72,53.93,0,,,0,0,0.96,0,0,0,0,0,0,1363,
422,HaynesR-41,,1079,4,760,16,0,0,0,0,0,0,1.5,0.006,0.09,11,19,0,5,,,0,0.1,10,0,0,49.7,0,,,0.5,0,3.1,0,0,0,0,0,0,,
423,Rene220,895,0,0,0,0,0,0,0,0,0,0,1.3,0.015,0.04,16,20.1,0,1,0,0,0,0,2.4,0,1,52.95,0,0,0,0.5,2.1,2.5,0,0,0,0,0,0.1,,
424,Inconel718p2,982,1160,24,0,0,0,0,0,0,0,0,0.47,0.005,0.03,0,18.62,0,19.29,0,0,0,0.02,2.98,0,5.15,52.38,0.0025,0,0,0.05,0,1.01,0,0,0,0,0,0,,24.1
425,J5,,1200,0,750,5,750,6,0,0,0,0,0.1,0,0.01,0,12.3,0,0,,,0,0,22,0,0,64.51,0,,,0,1,0,0,0,0,0,0,0,,
426,Waspaloy1653,,1190,24,847,4,760,16,0,0,0,0,1.33,0.003,0.036,8.1,19.3,0,0,0,,0,0,3.99,0,0,64.17,0,,,0,0,3.01,0,0,0,0,0,0.06,1193,
427,Inconel718KC1553,,954.4444444,1,718.3333333,8,621.1111111,8,648.8888889,1500,0,0,0.64,0.0072,0.046,0.44,17.8,0.001,17.1,0,,0,0.12,2.98,0,6.53,53.34,0,,,0.63,0,0.9,0,0,0,0,0,0,1472.7,
428,Udimet700,897,1177,4,1079,4,843,24,760,16,0,0,4,0.03,0.06,17,15,0,0,0,0,0,0,5,0,0,55,0,0,0,0,0,3.5,0,0,0,0,0,0,,11.2
429,MAR-M200+Hf,860,871,50,0,0,0,0,0,0,0,0,5,0.015,0.14,10,9,0,0,1.8,0,0,0,0,0,1,59,0,0,0,0,0,2,0,12.5,0,0,0,0.05,,7
430,Inconel718,1113,980,1,850,1,650,16,0,0,0,0,2.33,0.0041,0.059,0,17.2,0,19.23,0,0,0,0,2.98,0,3.16,53.56,0,0,0,0,0,1.48,0,0,0,0,0,0,,16.1
431,Inconel601,,1177,1,0,0,0,0,0,0,0,0,1.4,0,0.05,0,23,0,14.1,0,,0,0.5,0,0,0,60.5,0,,,0.2,0,0,0,0,0,0,0,0,160,
432,Inconel939,,1160,4,999,6,899,24,699,16,0,0,1.9,0.009,0.15,19,22.5,0,0,0,,0,0,0,0,1,48,0,,,0,1.4,3.7,0,2,0,0,0,0.09,915,
433,Astroloy,910,1093,4,871,8,982,4,649,24,760,8,4,0.03,0.06,17,15,0,0,0,0,0,0,5.3,0,0,55,0,0,0,0,0,3.5,0,0,0,0,0,0,,21
434,Inconel718KC1555,1181.8,3092.4,1,2327.4,8,2012.4,8,0,0,0,0,0.64,0.006,0.06,0.36,17.8,0,17.43,0,0,0,0.11,2.98,0,5.31,53.23,0.001,0,0,0.61,0,1.45,0,0,0,0,0,0,,9.3
435,MA0754,,0,0,0,0,0,0,0,0,0,0,0.3,0,0.05,0,20,0,1,,,0,0,0,0,0,77.55,0,,,0,0,0.5,0,0,0,0,0,0,,
436,Inconel718P_M,1057,927,2,718,8,621,8,0,0,0,0,5.45,0,0.04,0,18.61,0,18.61,0,0,0,0,3.02,0,0,53.35,0,0,0,0,0,0.92,0,0,0,0,0,0,,13.8
437,Waspaloy1651,816,1190,24,847,4,760,16,0,0,0,0,1.35,0.004,0.031,12.4,19.4,0,0,0,0,0,0,4.05,0,0,59.64,0,0,0,0,0,3.07,0,0,0,0,0,0.06,,24
438,SEL,,760,16,0,0,0,0,0,0,0,0,4.4,0.015,0.08,22,15,0,0,,,0,0,4.5,0,0,51,0,,,0,0,2.4,0,0,0,0,0,0,,
439,Inconel718p5,,1160,24,0,0,0,0,0,0,0,0,0.5,0.005,0.02,0,18.76,0.013,18.56,,,0,0.02,3.01,0,5.17,52.9,0,,,0.05,0,1.01,0,0,0,0,0,0,,
440,El-929,,1220,2,1050,4,0,0,0,0,0,0,4,0.02,0.1,14,10,0,0,,,0,0,4,0,0,60.38,0,,,0,0,2,0.5,5,0,0,0,0,,
441,Allvac718PLUS,,954,1,718,8,621,8,0,0,0,0,1.5,0,0,9,18,0,14,,,0,0,2.8,0,5.5,48.5,0,,,0,0,0.7,0,0,0,0,0,0,,
442,Waspaloy,510,1020,4,850,4,760,16,0,0,0,0,1.5,0.006,0.08,13.5,19,0,2,0,0,0,0.1,4.3,0,0,56.31,0,0,0,0.15,0,3,0,0,0,0,0,0.05,,38.7
443,Unnamedalloy7,790,1149,1,700,16,0,0,0,0,0,0,0,0,0.05,0,20,0,0,0,0,0,0,0,0,8,71.95,0,0,0,0,0,0,0,0,0,0,0,0,,16.6
444,Inconel706,1172,982,1,843,3,718,8,621,8,0,0,0.24,0.0045,0.045,0,15.75,0,39.03,0,0,0,0.06,0,0,2.89,40.19,0.002,0,0,0.13,0,1.66,0,0,0,0,0,0,,19
445,Udimet710,,1149,2,1066,4,760,16,0,0,0,0,2.48,0.015,0.06,15.5,17.8,0,0.14,0,,0,0.03,3.17,0,0,54.09,0,,,0,0,4.97,0,1.75,0,0,0,0,1030.8,
446,M22,860,0,0,0,0,0,0,0,0,0,0,6.3,0,0.13,0,5.7,0,0,0,0,0,0,2,0,0,71,0,0,0,0,3,0,0,11,0,0,0,0.6,,6
447,Inconel713C,770,0,0,0,0,0,0,0,0,0,0,6.2,0.011,0.1,0,13.1,0,0,0,0,0,0,4.5,0,1.6,71.87,0,0,0,0,1.75,0.8,0,0,0,0,0,0.07,,8.3
448,GMR-235,,0,0,0,0,0,0,0,0,0,0,3,0.06,0.15,0,15.5,0,10,,,0,0.3,5.3,0,0,63,0,,,0,0,2,0,0,0,0,0,0,,
449,Haynes230,,1232,0,0,0,0,0,0,0,0,0,0.3,0,0.1,0,22,0,0,,,0,0.5,2,0,0,57,0,,,0.4,0,0,0,14,0,0,0,0,,
450,Inconel713C,,0,0,0,0,0,0,0,0,0,0,6.18,0.01,0.16,0.22,12.43,0,1.66,,,0,0.02,4.48,0,2.13,71.7,0,,,0.21,0,0.7,0,0,0,0,0,0.1,,
451,Udimet700,,1177,4,1079,4,843,24,760,16,0,0,4,0.03,0.06,17,15,0,0,0,,0,0,5,0,0,55,0,,,0,0,3.5,0,0,0,0,0,0,1275,
452,Astroloy,,1160,4,1080,4,850,24,760,16,0,0,3.87,0.02,0.015,16.9,14.8,0,0.4,,,0,0,5.1,0,0,55.43,0,,,0.02,0,3.45,0,0,0,0,0,0,,
453,Waspaloy,,1010,4,843,4,760,16,0,0,0,0,1.3,0.005,0.035,13.4,19.7,0.006,0,,,0,0,4.25,0,0,58.32,0,,,0,0,3,0,0,0,0,0,0,,
454,WaspaloyER2,965,1020,4,845,4,760,16,0,0,0,0,1.32,0.013,0.034,13.35,19.71,0,0,0,0,0,0,4.27,0,0,58.34,0,0,0,0,0,2.96,0,0,0,0,0,0,,26
455,Unnamedalloy10,,0,0,0,0,0,0,0,0,0,0,5.7,0,0,15,10,0,0,,,0,0,3.5,0,0,61.7,0,,,0,0,4.1,0,0,0,0,0,0,,
456,Inconel718,1020,954,1,718,8,621,8,0,0,0,0,0.44,0,0.008,0,17.82,0,18.42,0,0,0,0,2.92,0,5.31,53.49,0,0,0,0,0.02,0.95,0,0,0,0,0,0,,21.8
457,Udimet720Li,,1168,2,760,8,649,24,0,0,0,0,2.5,0.018,0.023,14.73,16.26,0,0,0,,0,0,3.01,0,0,57.14,0,,,0,0,5.05,0,1.27,0,0,0,0,1431,
458,Allvac718PLUS,,954,1,718,8,621,8,0,0,0,0,1.5,0,0,9,18,0,10,,,0,0,2.8,0,5.5,52.5,0,,,0,0,0.7,0,0,0,0,0,0,,
459,AEREX350,845,1052,1,816,4,0,0,0,0,0,0,0.84,0.021,0.019,25.15,17.03,0,0,0,0,0,0,3.05,0,1.13,44.69,0.004,0,0,0,4.02,2.07,0,2.17,0,0,0,0,,6.5
460,Udimet720,,843,24,0,,0,0,0,0,0,0,2.5,0.033,0.035,14.7,18,0,0,0,,0,0,3,0,0,55.15,0,,,0,0,5,0,1.25,0,0,0,0.03,1599,
461,Inconel625,,927,1,649,4,0,0,0,0,0,0,0.25,0,0.016,0,21.45,0,1.41,0,,0,0.05,8.89,0.006,3.77,63.84,0,,,0.06,0,0.26,0,0,0,0,0,0,998,
462,Inconel718P/M,,927,2,718,8,621,8,0,0,0,0,5.45,0,0.04,0,18.61,0,18.61,0,,0,0,3.02,0,0,53.35,0,,,0,0,0.92,0,0,0,0,0,0,1464,
463,Waspaloy,,1010,4,843,4,760,16,0,0,0,0,1.3,0.005,0.035,13.4,19.7,0.008,0,,,0,0,4.25,0,0,58.32,0,,,0,0,3,0,0,0,0,0,0,,
464,Inconel718,875,1024,1,788,6.5,0,0,0,0,0,0,0.44,0,0.027,0,17.82,0,18.42,0,0,0,0,2.92,0,5.31,54.09,0,0,0,0,0.02,0.95,0,0,0,0,0,0,,32.4
465,Inconel718KC1542,,954.4444444,1,718.3333333,8,621.1111111,8,0,0,0,0,0.75,0.009,0.06,0.36,17.42,0.004,18.03,0,,0,0.11,2.99,0,5.47,53.21,0,,,0.61,0,0.97,0,0,0,0,0,0,1434.8,
466,Waspaloy1729,715.1,1190,24,847,4,760,16,0,0,0,0,1.34,0.001,0.035,1.3,19.2,0,0,0,0,0,0,3.95,0,0,71.1,0,0,0,0,0,3.01,0,0,0,0,0,0.06,,
467,MA6000,550,0,0,0,0,0,0,0,0,0,0,4.5,0.01,0.05,0,15,0,1,0,0,0,0,2,0,0,69.7,0,0,0,0,2,2.5,0,2,0.866164748,0,0.233835252,0.15,,10
468,Inconel713C,,0,0,0,0,0,0,0,0,0,0,6.1,0.012,0.12,0,12.5,0,0,0,,0,0,4.2,0,2,74,0,,,0,0,0.8,0,0,0,0,0,0.1,725,
469,El-929,835,1220,2,1050,4,0,0,0,0,0,0,4,0.02,0.1,14,10,0,0,0,0,0,0,4,0,0,60.38,0,0,0,0,0,2,0.5,5,0,0,0,0,,6.5
470,GMR-235,295,0,0,0,0,0,0,0,0,0,0,3,0.06,0.15,0,15.5,0,10,0,0,0,0.3,5.3,0,0,63,0,0,0,0,0,2,0,0,0,0,0,0,,18
471,Inconel939,,1160,4,1000,6,800,4,0,0,0,0,2,0.004,0.15,19,22.4,0.005,0,,,0,0,0.01,0,1.02,48.23,0,,,0.001,1.45,3.71,0,2.02,0,0,0,0.003,,
472,Inconel718P/M,,982,2,718,8,621,8,0,0,0,0,5.45,0,0.04,0,18.61,0,18.61,,,0,0,3.02,0,0,53.35,0,,,0,0,0.92,0,0,0,0,0,0,,
473,PM3030,895,1230,1,955,2,0,24,0,0,0,0,6.6,0,0,0,17,0,0,0,0,0,0,2,0,0,67.8,0,0,0,0,2,0,0,3.5,0.866164748,0,0.233835252,0,,4
474,Allvac718PLUS,,954,1,788,8,704,8,760,0,0,0,1.5,0.005,0.02,9.1,17.4,0.013,9.7,,,0,0,2.7,0,5.5,52.36,0,,,0,0,0.7,0,1,0,0,0,0,,
475,TDNickel,1102,982,1,0,0,0,0,0,0,0,0,0,0,0,0,0,0,0,0,0,0,0,0,0,0,98,0,0,0,0,0,0,0,0,0,1.757575758,0.242424242,0,,25
476,Waspaloy1650,,1190,24,847,4,760,16,0,0,0,0,1.35,0.004,0.035,13.5,19.4,0,0,0,,0,0,4.05,0,0,58.53,0,,,0,0,3.07,0,0,0,0,0,0.06,1309,
477,Thermo-Span,,1093,1,718,8,621,8,0,0,0,0,0.45,0.004,0,29,5.5,0,34.8,,,0,0,0,0,4.8,24.25,0,,,0.35,0,0.85,0,0,0,0,0,0,,
478,Nimonic75,,1,1,0,0,0,0,0,0,0,0,0,0,0.1,0,19.5,0,3,,,0,0.3,0,0,0,76,0,,,0.3,0,0.4,0,0,0,0,0,0,,
479,Inconel718,,1135,10,1135,10,955,1,0,0,0,0,0.53,0,0.05,0,17.9,0,18.92,0,,0,0.06,3,0,5,53.5,0,,,0.05,0,0.99,0,0,0,0,0,0,700,
480,Nimonic080A,775,1079,8,704,16,0,0,0,0,0,0,1.4,0.003,0.06,0,19.5,0,0,0,0,0,0.3,0,0,0,76,0,0,0,0.3,0,2.4,0,0,0,0,0,0.06,,22
481,Waspaloy,,1016,4,843,8,760,8,760,50,0,0,1.4,0.006,0.03,13.8,19.5,0.004,0.2,,,0,0,4.3,0,0,57.76,0,,,0,0,3,0,0,0,0,0,0,,
482,Inconel718,362,996,1,718,8,621,8,0,0,0,0,0.5,0.005,0.04,0,18.5,0,18.5,0,0,0,0,3,0,5,52.6,0,0,0,0,0,0.9,0,0,0,0,0,0,,
483,Waspaloy,,1010,4,843,4,760,16,0,0,0,0,1.3,0.005,0.035,13.4,19.7,0.012,0,,,0,0,4.25,0,0,58.32,0,,,0,0,3,0,0,0,0,0,0,,
484,Udimet720P_M,1177,1129,2,760,8,649,24,0,0,0,0,2.5,0.04,0.025,14.75,16,0,0,0,0,0,0,3,0,0,57.41,0,0,0,0,0,5,0,1.25,0,0,0,0.035,,19.3
485,Nimonic105,580,1149,4,1060,16,848,16,0,0,0,0,4.7,0.005,0.13,20,15,0,0,0,0,0,0.3,5,0,0,53,0,0,0,0.3,0,1.2,0,0,0,0,0,0.1,,39
486,Inconel718P_M,1192,982,2,718,8,621,8,0,0,0,0,5.45,0,0.04,0,18.61,0,18.61,0,0,0,0,3.02,0,0,53.35,0,0,0,0,0,0.92,0,0,0,0,0,0,,21
487,Waspaloy,,1016,4,843,8,760,8,760,100,0,0,1.4,0.006,0.03,13.8,19.5,0.004,0.2,,,0,0,4.3,0,0,57.76,0,,,0,0,3,0,0,0,0,0,0,,
488,Inconel738LC,,1120,2,845,24,0,0,0,0,0,0,3.44,0.01,0.1,8.35,16.01,0,0.12,,,0,0,1.74,0,0.81,61.67,0,,,0,1.66,3.4,0,2.66,0,0,0,0.03,,
489,Inconel718_Ta,,1052,1,732,8,621,8,0,0,0,0,0.47,0.0043,0.044,0,19.2,0,18,,,0,0,3,0,0.02,49.1,0,,,0.02,9.1,1.04,0,0,0,0,0,0,,
490,Nimonic263,140,1149,0.2,799,8,0,0,0,0,0,0,0.5,0.001,0.06,20,20,0,0,0,0,0,0.4,5.9,0,0,51,0,0,0,0.3,0,2.1,0,0,0,0,0,0.02,,80
491,Rene41,1255,1066,4,760,16,0,0,0,0,0,0,1.5,0.005,0.09,11,19,0,0,0,0,0,0,10,0,0,55,0,0,0,0,0,3.1,0,0,0,0,0,0,,12
492,Rene95,,899,1107,0,1107,732,64,0,0,0,0,3.5,0.01,0.15,8,14,0,0,,,0,0,3.5,0,3.5,61,0,,,0,0,2.5,0,3.5,0,0,0,0.05,,
493,Inconel713LC,285,0,0,0,0,0,0,0,0,0,0,5.9,0.01,0.05,0,12,0,0,0,0,0,0,4.5,0,2,75,0,0,0,0,0,1.6,0,0,0,0,0,0.1,,22
494,Allvac718PLUS,,954,1,718,8,621,8,0,0,0,0,1.5,0,0,9,18,0,10,,,0,0,2.8,0,5.5,52.5,0,,,0,0,0.7,0,0,0,0,0,0,,
495,SEL-15,766,760,4,0,0,0,0,0,0,0,0,5.4,0.015,0.07,14.5,11,0,0,0,0,0,0,6.5,0,0.5,58,0,0,0,0,0,2.5,0,1.5,0,0,0,0,,22
496,Udimet710,1191,1149,2,1066,4,760,16,0,0,0,0,2.48,0.015,0.06,15.5,17.8,0,0.14,0,0,0,0.03,3.17,0,0,54.09,0,0,0,0,0,4.97,0,1.75,0,0,0,0,,13.4
497,Nimonic263,70,1149,2,799,8,0,0,0,0,0,0,0.45,0,0.06,20,20,0,0,0,0,0,0,5.85,0,0,51.49,0,0,0,0,0,2.15,0,0,0,0,0,0,,72
498,Udimet720Li,,1168,2,760,8,649,24,0,0,0,0,2.54,0.018,0.013,14.52,16.06,0,0,0,,0,0,3.08,0,0,57.53,0,,,0,0,5.04,0,1.2,0,0,0,0,1138,
499,U720Li,895,1157,4,1090,4,845,24,760,16,0,0,2.63,0.014,0.009,14.81,16.02,0,0,0,0,0,0,2.98,0,0,57.25,0,0,0,0,0,5.1,0,1.19,0,0,0,0,,24
500,Waspaloy,1031,1016,4,843,8,760,8,760,100,0,0,1.4,0.006,0.03,13.8,19.5,0,0.2,0,0,0,0,4.3,0,0,57.76,0.004,0,0,0,0,3,0,0,0,0,0,0,,
501,Inconel718p5,1233,1160,24,0,0,0,0,0,0,0,0,0.5,0.005,0.02,0,18.76,0,18.56,0,0,0,0.02,3.01,0,5.17,52.9,0.013,0,0,0.05,0,1.01,0,0,0,0,0,0,,24.3
502,Inconel713C,,1205,4,0,0,0,0,0,0,0,0,6,0.008,0.07,0,13.2,0,0,,,0,0,4.4,0,2,73.47,0,,,0,0,0.8,0,0,0,0,0,0.05,,
503,WaspaloyER1,1024,1020,4,845,4,760,16,0,0,0,0,1.3,0.015,0.039,13.43,19.72,0,0,0,0,0,0,4.32,0,0,58.18,0,0,0,0,0,3,0,0,0,0,0,0,,28
504,Udimet500,,1079,4,843,24,760,16,0,0,0,0,2.9,0.006,0.08,18.5,18,0,0,0,,0,0,4,0,0,54,0,,,0,0,2.9,0,0,0,0,0,0.05,640,
505,Haynes242,,1200,0,650,5,650,6,0,0,0,0,0,0,0,0,8,0,0,,,0,0,25,0,0,66,0,,,0,1,0,0,0,0,0,0,0,,
506,Inconel718,,954,1,718,8,621,8,0,0,0,0,0.6,0.008,0.03,0,18,0.008,19.2,,,0,0,2.9,0,5.25,53.07,0,,,0,0,0.95,0,0,0,0,0,0,,
507,Udimet710,,1177,4,1079,4,843,24,760,16,0,0,2.5,0.02,0.07,15,18,0,0,0,,0,0,3,0,0,55,0,,,0,0,5,0,1.5,0,0,0,0,1185,
508,Rene95,,1093,1,0,,760,16,0,0,0,0,3.43,0.009,0.07,7.85,13.63,0.007,0,0,,0,0,3.5,0,3.46,62,0,,,0.01,0,2.48,0,3.5,0,0,0,0.05,1544,
509,Nimonic090,,1079,8,704,16,0,0,0,0,0,0,1.5,0.003,0.07,16.5,19.5,0,0,0,,0,0.3,0,0,0,59,0,,,0.3,0,2.5,0,0,0,0,0,0.06,655,
510,Udimet700,,1177,4,1079,4,843,24,760,16,0,0,4,0.03,0.06,17,15,0,0,,,0,0,5,0,0,55,0,,,0,0,3.5,0,0,0,0,0,0,,
511,KM43,958,1191,4,843,4,760,4,0,0,0,0,3.68,0.009,0.0624,17.58,12.49,0,0,0,0,0.0009,0,3.97,0,1.94,55.96,0,0,0,0,0,4.26,0,0.02,0,0,0,0.026,,
512,Udimet720P_M,1586,1175,2,760,8,649,24,0,0,0,0,2.5,0.04,0.025,14.75,16,0,0,0,0,0,0,3,0,0,57.41,0,0,0,0,0,5,0,1.25,0,0,0,0.035,,17.3
513,Inconel718,,980,1,850,1,650,16,0,0,0,0,1.85,0.0033,0.056,0,17.58,0,17,0,,0,0,2.85,0,3.44,56.04,0,,,0,0,1.18,0,0,0,0,0,0,1035,
514,Inconel706,1172,982,1,843,3,718,8,621,8,0,0,0.23,0.0045,0.041,0,15.79,0,37.88,0,0,0,0.07,0,0,3.05,41.16,0.001,0,0,0.09,0,1.68,0,0,0,0,0,0,,17
515,B-1900,830,1080,4,900,10,0,0,0,0,0,0,6,0.013,0.13,10,8,0,0,0,0,0,0,6,0,0,68.78,0,0,0,0,2.15,1,0,0,0,0,0,0.08,,5.1
516,RR1000+,,1150,4,800,4,0,0,0,0,0,0,3.1,0.02,0.045,17,15,0,0,0,,0,0,4.5,0,0,53.53,0.35,,,0,2,4.4,0,0,0,0,0,0.06,967,
517,GMR-235,,0,0,0,0,0,0,0,0,0,0,3,0.06,0.15,0,15.5,0,10,0,,0,0.3,5.3,0,0,63,0,,,0,0,2,0,0,0,0,0,0,660,
518,Inconel713C,710,0,0,0,0,0,0,0,0,0,0,6.3,0.011,0.09,0,13.5,0,0,0,0,0,0,4.6,0,1.8,71.33,0,0,0,0,1.5,0.8,0,0,0,0,0,0.07,,9
519,Waspaloy,885,1016,4,843,8,760,8,0,0,0,0,1.4,0.006,0.03,13.8,19.5,0,0.2,0,0,0,0,4.3,0,0,57.76,0.004,0,0,0,0,3,0,0,0,0,0,0,,
520,Rene95,,899,24,1093,1,0,760,0,0,0,0,3.5,0.009,0.074,8.12,13.66,0.006,0.11,0,,0,0,3.46,0.0028,3.45,61.5,0,,,0,0,2.54,0,3.42,0,0,0,0.044,1400,
521,Inconel713C,,1205,4,0,0,0,0,0,0,0,0,6.3,0.011,0.09,0,13.5,0,0,,,0,0,4.6,0,1.8,71.33,0,,,0,1.5,0.8,0,0,0,0,0,0.07,,
522,Inconel706,,980,3,900,1.5,720,5,720,8,0,0,0.26,0.0034,0.008,0,15.65,0.003,37.1,,,0,0.02,0.02,0.0046,2.96,42.38,0,,,0.05,0,1.54,0,0,0,0,0,0,,
523,Udimet720Li,1100,1168,2,760,8,649,24,0,0,0,0,2.5,0.018,0.023,14.73,16.26,0,0,0,0,0,0,3.01,0,0,57.14,0,0,0,0,0,5.05,0,1.27,0,0,0,0,,13.2
524,MAR-M246+Hf,833,843,50,0,0,0,0,0,0,0,0,5.5,0.015,0.14,10,9,0,0,1.8,0,0,0,2.5,0,0,63,0,0,0,0,1.5,1.5,0,10,0,0,0,0.05,,7.3
525,Inconel625,627,927,1,663,4,0,0,0,0,0,0,0.28,0,0.026,0,21.28,0,1.41,0,0,0,0.03,8.97,0.005,3.79,63.87,0,0,0,0.07,0,0.27,0,0,0,0,0,0,,39
526,Rene77,,1163,4,1079,4,927,24,760,16,0,0,4.3,0.016,0.07,15,14.6,0,0,0,,0,0,4.2,0,0,58,0,,,0,0,3.3,0,0,0,0,0,0.04,1050,
527,Inconel706,,980,3,810,1.5,720,5,720,8,0,0,0.26,0.0034,0.008,0,15.65,0.003,37.1,,,0,0.02,0.02,0.0046,2.96,42.38,0,,,0.05,0,1.54,0,0,0,0,0,0,,
528,Inconel718KC1554,886,3092.4,1,2327.4,8,2012.4,8,0,0,0,0,0.61,0.0044,0.061,0.36,17.86,0,19.95,0,0,0,0.12,2.95,0,3.64,52.38,0.001,0,0,0.64,0,0.96,0,0,0,0,0,0,,19.9
529,Thermo-Span,,1093,1,718,8,621,8,0,0,0,0,0.45,0.004,0,29,5.5,0,34.8,0,,0,0,0,0,4.8,24.25,0,,,0.35,0,0.85,0,0,0,0,0,0,979,
530,Nimonic105,485,1149,4,1060,16,848,16,0,0,0,0,4.7,0.005,0.13,20,15,0,0,0,0,0,0.3,5,0,0,53,0,0,0,0.3,0,1.2,0,0,0,0,0,0.1,,27
531,Inconel925_s,275,1010,1.5,741,8,621,8,0,0,0,0,0.2,0,0,0,20,0,28,0,0,0,0,3,0,0,43,0,0,0,0,0,2.2,0,0,0,0,0,0,,34
532,Udimet520,,1107,4,843,24,760,16,0,0,0,0,2,0.005,0.05,12,19,0,0,0,,0,0,6,0,0,57,0,,,0,0,3,0,1,0,0,0,0,1175,
533,GH200,,0,0,0,0,0,0,0,0,0,0,4.3,0.008,0.06,15,10,0,0,,,0.007,0,5.5,0,0,56.83,0,,,0,0,2.5,0.3,5.5,0,0,0,0,,
534,N-155,550,1177,1,816,4,0,0,0,0,0,0,0,0,0.15,20,21,0,30,0,0,0,1.5,3,0.15,1,20,0,0,0,0.5,0,0,0,2.5,0,0,0,0,,21
535,Nimonic263,485,1149,0.2,799,8,0,0,0,0,0,0,0.5,0.001,0.06,20,20,0,0,0,0,0,0.4,5.9,0,0,51,0,0,0,0.3,0,2.1,0,0,0,0,0,0.02,,30
536,Unnamedalloy9,,0,0,0,0,0,0,0,0,0,0,5.75,0,0,15,10,0,0,,,0,0,3.5,0,0,61.15,0,,,0,0,4.6,0,0,0,0,0,0,,
537,Inconel706,1151,982,1,843,3,718,8,621,8,0,0,0.24,0.0043,0.042,0,15.78,0,38.2,0,0,0,0.07,0,0,2.99,40.93,0.003,0,0,0.09,0,1.65,0,0,0,0,0,0,,16
538,Udimet500,,1079,4,843,24,760,16,0,0,0,0,2.99,0.004,0.08,19,19.3,0,0.24,,,0,0.1,4.15,0,0,51.06,0,,,0.13,0,2.95,0,0,0,0,0,0,,
539,Waspaloy1650,,1190,24,847,4,760,16,0,0,0,0,1.35,0.004,0.035,13.5,19.4,0,0,,,0,0,4.05,0,0,58.53,0,,,0,0,3.07,0,0,0,0,0,0.06,,
540,Inconel939,,1160,4,1000,6,0,0,0,0,0,0,1.9,0.01,0.15,19,22.5,0,0,,,0,0,0,0,1,48.24,0,,,0,1.4,3.7,0,2,0,0,0,0.1,,
541,Unnamedalloy10,,0,0,0,0,0,0,0,0,0,0,5.7,0,0,15,10,0,0,,,0,0,3.5,0,0,61.7,0,,,0,0,4.1,0,0,0,0,0,0,,
542,Unnamedalloy29,1041,0,0,0,0,0,0,0,0,0,0,5,0.02,0.07,18.53,12.38,0,0,0,0,0,0.01,3.29,0,0,55.72,0,0,0,0,0,4.18,0.74,0,0,0,0,0.06,,27.7
543,NimonicPE.16,462,1038,4,799,2,699,16,0,0,0,0,1.2,0.02,0.05,1,16.5,0,33,0,0,0,0.1,1.1,0,0,43,0,0,0,0.1,0,1.2,0,0,0,0,0,0,,
544,NimonicPE.16,,843,4,799,2,699,16,0,0,0,0,1.2,0.02,0.05,1,16.5,0,33,0,,0,0.1,1.1,0,0,43,0,,,0.1,0,1.2,0,0,0,0,0,0,215,
545,Inconel718KC1539,1196.9,3092.4,1,2327.4,8,2012.4,8,0,0,0,0,0.68,0.0084,0.062,0.23,17.48,0,18.09,0,0,0,0.11,3.01,0,5.41,52.94,0.004,0,0,0.17,0,0.91,0,0,0,0,0,0,,18.8
546,Udimet520,,1121,4,843,24,760,16,0,0,0,0,1.98,0.005,0.04,12.2,12.1,0,0.1,,,0,0.1,6.2,0,0,63.2,0,,,0.1,0,3,0,0.98,0,0,0,0,,
547,AEREX350,1134,1052,1,816,4,0,0,0,0,0,0,0.84,0.021,0.019,25.15,17.03,0,0,0,0,0,0,3.05,0,1.13,44.69,0.004,0,0,0,4.02,2.07,0,2.17,0,0,0,0,,27.8
548,Inconel718,,1024,1,788,6,0,5,0,0,0,0,0.51,0,0.008,0,17.92,0,18.97,0,,0,0,2.92,0,5.24,53.49,0,,,0,0.01,0.93,0,0,0,0,0,0,1206,
549,J15,473,1200,0.5,650,6,0,0,0,0,0,0,0.1,0,0.005,0,12.3,0,0,0,0,0,0,17.3,0,0,64.42,0,0,0,0,1,0,0,4.8,0.08,0,0,0,,
550,Inconel713C,680,925,16,0,0,0,0,0,0,0,0,6,0.008,0.07,0,13.2,0,0,0,0,0,0,4.4,0,2,73.47,0,0,0,0,0,0.8,0,0,0,0,0,0.05,,9.8
551,Haynes282,,1121,2,1010,2,788,8,0,0,0,0,1.5,0.005,0.06,10,20,0,1.5,,,0,0.3,8.5,0,0,55.89,0,,,0.15,0,2.1,0,0,0,0,0,0,,
552,UnitempAF2-1DA6,,1149,4,760,16,0,0,0,0,0,0,4,0.015,0.04,10,12,0,0,0,,0,0,2.7,0,0,60,0,,,0,0,2.8,0,1.5,0,0,0,0.1,1480,
553,Inconel706,,982,1,843,3,718,8,621,8,0,0,0.24,0.0043,0.042,0,15.78,0.003,38.2,0,,0,0.07,0,0,2.99,40.93,0,,,0.09,0,1.65,0,0,0,0,0,0,1062,
554,Unnamedalloy9,,0,0,0,0,0,0,0,0,0,0,5.75,0,0,15,10,0,0,,,0,0,3.5,0,0,61.15,0,,,0,0,4.6,0,0,0,0,0,0,,
555,MA0754,,0,0,0,0,0,0,0,0,0,0,0.3,0,0.05,0,20,0,1,,,0,0,0,0,0,77.55,0,,,0,0,0.5,0,0,0,0,0,0,,
556,Udimet720Li,,1168,2,760,8,649,24,0,0,0,0,2.5,0.018,0.023,14.73,16.26,0,0,,,0,0,3.01,0,0,57.14,0,,,0,0,5.05,0,1.27,0,0,0,0,,
557,Udimet500,795,1149,4,1079,4,760,16,0,0,0,0,3,0.07,0.07,19,18,0,0,0,0,0,0,4.2,0,0,52,0,0,0,0,0,3,0,0,0,0,0,0.05,,17
558,MAR-M421,,1149,1,1065,0,4,16,0,0,0,0,4.3,0.015,0.14,9.5,15.8,0,0,0,,0,0,2,0,2,61,0,,,0,0,1.8,0,3.8,0,0,0,0.05,380,
559,Udimet720P/M,,1175,2,760,8,649,24,0,0,0,0,2.5,0.02,0.025,14.75,16,0,0,0,,0,0,3,0,0,57.41,0.75,,,0,0,5,0,1.25,0,0,0,0.035,1618,
560,Udimet520,,1107,4,843,24,760,16,0,0,0,0,2,0.005,0.05,12,19,0,0,,,0,0,6,0,0,57,0,,,0,0,3,0,1,0,0,0,0,,
561,MAR-M252,,1038,4,760,16,0,0,0,0,0,0,1,0.005,0.15,10,20,0,0,0,,0,0.5,10,0,0,55,0,,,0.5,0,2.6,0,0,0,0,0,0,510,
562,B-1900,,1080,4,900,10,0,0,0,0,0,0,6,0.013,0.13,10,8,0,0,0,,0,0,6,0,0,68.78,0,,,0,4.3,1,0,0,0,0,0,0.08,1037,
563,Udimet720P_M,1004,1116,2,7600,8,649,24,0,0,0,0,2.5,0.02,0.025,14.7,16,0,0,0,0,0,0,3,0,0,57.48,0,0,0,0,0,5,0,1.25,0,0,0,0.03,,19.6
564,Inconel713C,728,0,0,0,0,0,0,0,0,0,0,6.3,0.011,0.09,0,12.7,0,0,0,0,0,0,4.5,0,1,70.93,0,0,0,0,3.6,0.8,0,0,0,0,0,0.07,,7.4
565,TMW4,,1100,4,650,24,760,16,0,0,0,0,1.9,0.02,0.02,26.3,14.9,0,0,0,,0,0,2.8,0,0,46.84,0,,,0,0,6,0,1.2,0,0,0,0.02,112,
566,HaynesR-41,785,1079,4,760,16,0,0,0,0,0,0,1.5,0.006,0.09,11,19,0,5,0,0,0,0.1,10,0,0,49.7,0,0,0,0.5,0,3.1,0,0,0,0,0,0,,27.1
567,Astroloy,,1160,4,1080,4,850,24,760,16,0,0,4.15,0,0.036,17,14.7,0,0.22,0,,0,0.05,3.4,0,0,55.43,0,,,0.04,0,3.57,0,0,0,0,0,0,1169,
568,Nimonic75,,1,1,0,0,0,0,0,0,0,0,0,0,0.1,0,19.5,0,3,,,0,0.3,0,0,0,76,0,,,0.3,0,0.4,0,0,0,0,0,0,,
569,Cabot214,510,1121,0,0,0,0,0,0,0,0,0,4.5,0,0,0,16,0,2.5,0,0,0,0,0,0,0,75,0,0,0,0,0,0,0,0,0.01,0,0,0,,19
570,Udimet500,,1079,4,843,24,760,16,0,0,0,0,2.99,0.004,0.08,19,19.3,0,0.24,,,0,0.1,4.15,0,0,51.06,0,,,0.13,0,2.95,0,0,0,0,0,0,,
571,HaynesR-41,,1079,4,760,16,0,0,0,0,0,0,1.5,0.006,0.09,11,19,0,5,,,0,0.1,10,0,0,49.7,0,,,0.5,0,3.1,0,0,0,0,0,0,,
572,El-929,205,1220,2,1050,4,0,0,0,0,0,0,4,0.02,0.1,14,10,0,0,0,0,0,0,4,0,0,60.38,0,0,0,0,0,2,0.5,5,0,0,0,0,,16
573,Rene220,,1065,1,760,5,649,3,0,0,0,0,0.5,0.01,0.015,12,18,0,0,0,,0,0,3,0,5,57.48,0,,,0,3,1,0,0,0,0,0,0,1085,
574,Udimet720,,1113,2,1079,4,649,24,760,8,0,0,2.5,0.033,0.03,14.7,17.9,0,0,0,,0,0,3,0,0,55,0,,,0,0,5,0,0,0,0,0,0.03,1570,
575,Udimet720P_M,1586,1175,2,760,8,649,24,0,0,0,0,2.5,0.02,0.025,14.75,16,0,0,0,0,0,0,3,0,0,57.41,0,0,0,0,0,5,0,1.25,0,0,0,0.035,,15.3
576,Inconel625,352,1038,1,0,0,0,0,0,0,0,0,0.2,0,0.05,0,21.5,0,2,0,0,0,0.2,9,0,1,65.65,0,0,0,0.2,0,0.2,0,0,0,0,0,0,,
577,Inconel718P/M,,871,2,718,8,621,8,0,0,0,0,5.45,0,0.04,0,18.61,0,18.61,,,0,0,3.02,0,0,53.35,0,,,0,0,0.92,0,0,0,0,0,0,,
578,AlloyT+,,1190,4,800,4,0,0,0,0,0,0,3.1,0.02,0.045,17,15,0,0,0,,0,0,4,0,0,53.88,0,,,0,2.5,4.4,0,0,0,0,0,0.06,1151,
579,Inconel713C,,1185,4,0,0,0,0,0,0,0,0,6,0.008,0.07,0,13.2,0,0,,,0,0,4.4,0,2,73.47,0,,,0,0,0.8,0,0,0,0,0,0.05,,
580,J5,238,1200,0.5,750,6,0,0,0,0,0,0,0.1,0,0.01,0,12.3,0,0,0,0,0,0,22,0,0,64.51,0,0,0,0,1,0,0,0,0.08,0,0,0,,
581,Inconel738LC,899.8,1120,2,845,24,0,0,0,0,0,0,3.44,0.01,0.09,8.61,15.95,0,0.04,0,0,0,0,1.77,0,0.92,61.18,0,0,0,0,1.76,3.55,0,2.64,0,0,0,0.038,,10.9
582,Waspaloy1727,626.7,1190,24,847,4,760,16,0,0,0,0,1.34,0.003,0.033,5.8,18.9,0,0,0,0,0,0,3.92,0,0,67,0,0,0,0,0,2.94,0,0,0,0,0,0.06,,
583,Inconel939,525,1160,4,999,6,899,24,699,16,0,0,1.9,0.009,0.15,19,22.5,0,0,0,0,0,0,0,0,1,48,0,0,0,0,1.4,3.7,0,2,0,0,0,0.09,,9
584,NM3,,1195,4,750,4,0,0,0,0,0,0,3.65,0.013,0.024,14.65,11.8,0,0,,,0,0,3.3,0,0,61.01,0,,,0,0,5.5,0,0,0,0,0,0.052,,
585,Inconel718,1161,996,1,718,8,621,8,0,0,0,0,0.5,0.005,0.04,0,18.5,0,18.5,0,0,0,0,3,0,5.1,52.5,0,0,0,0,0,0.9,0,0,0,0,0,0,,21.9
586,Unnamedalloy30,,982,1,720,8,620,8,0,0,0,0,0.55,0.004,0.03,19.6,0,0,44.86,0,,0,0,0,0,4.02,29.2,0,,,0.45,0,1.29,0,0,0,0,0,0,886,
587,Udimet500,520,1149,4,1079,4,760,16,0,0,0,0,3,0.07,0.07,19,18,0,0,0,0,0,0,4.2,0,0,52,0,0,0,0,0,3,0,0,0,0,0,0.05,,20
588,Inconel731,,0,0,0,0,0,0,0,0,0,0,5.5,0.015,0.18,10,9.5,0,0,,,0,0,2.5,0,0,67,0,,,0,0,4.6,1,0,0,0,0,0.06,,
589,Inconel718_Ta,,1052,1,732,8,621,8,0,0,0,0,0.47,0.0043,0.044,0,19.2,0,18,,,0,0,3,0,0.02,49.1,0,,,0.02,9.1,1.04,0,0,0,0,0,0,,
590,Inconel625,666,927,1,671,4,0,0,0,0,0,0,0.25,0,0.016,0,21.45,0,1.41,0,0,0,0.05,8.89,0.006,3.77,63.84,0,0,0,0.06,0,0.26,0,0,0,0,0,0,,38
591,Inconel706,,982,1,843,3,718,8,621,8,0,0,0.2,0,0.03,0,16,0,40,0,,0,0.2,0,0,2.9,41.5,0,,,0.2,0,1.8,0,0,0,0,0,0,725,
592,CMSX2-singlecrystal,,1316,4,982,5,871,20,0,0,0,0,5.6,0,0,4.6,8,0,0,,,0,0,0.6,0,0,66,0,,,0,5.8,0.9,0,7.9,0,0,0,0,,
593,Astroloy,,1160,4,1080,4,850,24,760,16,0,0,4.1,0,0.035,16.8,14.6,0,0.25,,,0,0,5.2,0,0,55.43,0,,,0.02,0,3.54,0,0,0,0,0,0,,
594,Waspaloy,,1071,0,1020,0,760,0,0,0,0,0,1.3,0.006,0.035,13.5,19.4,0.006,0,0,,0,0,4.3,0,0,58.5,0,,,0,0,3,0,0,0,0,0,0,1348,
595,D-979,1005,1038,1,843,6,704,16,0,0,0,0,1,0.01,0.05,0,15,0,27,0,0,0,0.3,4,0,0,49.44,0,0,0,0.2,0,3,0,0,0,0,0,0,,15
596,Waspaloy,931,1079,4,843,24,760,16,0,0,0,0,1.3,0.006,0.08,13.5,19.5,0,0,0,0,0,0,4.3,0,0,58,0,0,0,0,0,3,0,0,0,0,0,0,,26.2
597,Alloy101,,704,50,0,0,0,0,0,0,0,0,3.4,0.015,0.16,9,12.2,0,0,,,0,0,1.95,0,0,60.17,1,,,0,3.95,4.1,0,3.95,0,0,0,0.11,,
598,B-1900,,0,0,0,0,0,0,0,0,0,0,5.84,0.015,0.1,10.06,8.39,0,0,,,0,0,5.92,0,0.02,64.53,0,,,0,3.96,0.97,0,0.1,0,0,0,0.1,,
599,El-929,,1121,2,1050,4,0,0,0,0,0,0,4,0.02,0.1,14,10,0,0,,,0,0,4,0,0,60.38,0,,,0,0,2,0.5,5,0,0,0,0,,
600,Inconel718P_M,1018,982,2,718,8,621,8,0,0,0,0,5.45,0,0.04,0,18.61,0,18.61,0,0,0,0,3.02,0,0,53.35,0,0,0,0,0,0.92,0,0,0,0,0,0,,12.1
601,Inconel713+Hf,,0,0,0,0,0,0,0,0,0,0,5.9,0.015,0.05,0,12,0,0,0,,0,0,4.5,0,2,74,1.3,,,0,0,0.6,0,0,0,0,0,0.05,1000,
602,AlloyT+,,704,4,800,4,0,0,0,0,0,0,3.1,0.02,0.045,17,15,0,0,,,0,0,4,0,0,53.88,0,,,0,2.5,4.4,0,0,0,0,0,0.06,,
603,Inconel718KC1546,1060.4,3092.4,1,2327.4,8,2012.4,8,0,0,0,0,1.22,0.0048,0.058,0.36,17.78,0,18.87,0,0,0,0.11,2.93,0,3.94,53.28,0.003,0,0,0.88,0,0.56,0,0,0,0,0,0,,13.4
604,Inconel713C,722,0,0,0,0,0,0,0,0,0,0,6.3,0.011,0.09,0,13.5,0,0,0,0,0,0,4.6,0,1.8,71.33,0,0,0,0,1.5,0.8,0,0,0,0,0,0.07,,8.9
605,Udimet710,,1149,2,1066,4,760,16,0,0,0,0,2.48,0.015,0.06,15.5,17.8,0,0.14,,,0,0.03,3.17,0,0,54.09,0,,,0,0,4.97,0,1.75,0,0,0,0,,
606,Inconel718Super,,927,1,718,8,621,8,0,0,0,0,0.5,0,0.04,0,19,0,18.5,0,,0,0.2,3,0,5.1,52.5,0,,,0.2,0,0.9,0,0,0,0,0,0,1200,
607,Inconel718P_M,1066,871,2,718,8,621,8,0,0,0,0,5.45,0,0.04,0,18.61,0,18.61,0,0,0,0,3.02,0,0,53.35,0,0,0,0,0,0.92,0,0,0,0,0,0,,19.7
608,Inconel939,,1160,4,1000,6,800,4,0,0,0,0,2,0.004,0.15,19,22.4,0.005,0,,,0,0,0.01,0,1.02,48.23,0,,,0.001,1.45,3.71,0,2.02,0,0,0,0.003,,
609,N-155,,1177,1,816,4,0,0,0,0,0,0,0,0,0.15,20,21,0,30,,,0,1.5,3,0.15,1,20,0,,,0.5,0,0,0,2.5,0,0,0,0,,
610,Inconel718,,941,4,760,16,0,0,0,0,0,0,0.57,0.002,0.04,0.02,17.97,0,19.15,0,,0,0.17,3.06,0,5.24,52.59,0,,,0.25,0,0.94,0,0,0,0,0,0,985,
611,Inconel100,860,0,0,0,0,0,0,0,0,0,0,5.5,0.014,0.18,15,10,0,0,0,0,0,0,3,0,0,60,0,0,0,0,0,4.7,1,0,0,0,0,0.06,,7
612,Rene220,,843,0,0,0,0,0,0,0,0,0,1.3,0.015,0.04,12.9,18,0,1,,,0,0,2.4,0,1,58.15,0,,,0.5,2.1,2.5,0,0,0,0,0,0.1,,
613,Inconel707,,982,1,843,3,718,8,621,8,0,0,0.24,0.0045,0.045,0,15.75,0.002,39.03,,,0,0.06,0,0,2.89,40.19,0,,,0.13,0,1.66,0,0,0,0,0,0,,
614,UDM56,795,1163,2,0,16,0,0,0,0,0,0,4.5,0.07,0.02,5,16,0,0,0,0,0,0,1.5,0,0,64,0,0,0,0,0,2,0.5,6,0,0,0,0.03,,25
615,Ticolloy1,1158,0,0,0,0,0,0,0,0,0,0,0.46,0.003,0.031,0,18,0,18.25,0,0,0.001,0,3.05,0,5.26,54,0,0,0,0,0,0.95,0,0,0,0,0,0,,22.1
616,UnitempAF2-1DA6,,1149,4,760,16,0,0,0,0,0,0,4,0.015,0.04,10,12,0,0,0,,0,0,2.7,0,0,60,0,,,0,0,2.8,0,1.5,0,0,0,0.1,1400,
617,Inconel718KC1541,,954.4444444,1,718.3333333,8,621.1111111,8,648.8888889,1500,0,0,0.74,0.0075,0.064,0.36,17.6,0.011,18.87,0,,0,0.11,2.96,0,5.34,52.96,0,,,0.6,0,0.37,0,0,0,0,0,0,1360.3,
618,CH98,,1218,4,843,4,760,4,0,0,0,0,4,0.03,0.03,18,12,0,0,0,,0,0,4,0,0,53.91,0,,,0,4,4,0,0,0,0,0,0.03,1372,
619,Inconel713C,,0,0,0,0,0,0,0,0,0,0,6.18,0.01,0.16,0.22,12.43,0,1.66,,,0,0.02,4.48,0,2.13,71.7,0,,,0.21,0,0.7,0,0,0,0,0,0.1,,
620,Inconel738LC,690.9,1120,2,845,24,0,0,0,0,0,0,3.44,0.01,0.09,8.61,15.95,0,0.04,0,0,0,0,1.77,0,0.92,61.18,0,0,0,0,1.76,3.55,0,2.64,0,0,0,0.038,,6
621,Inconel718KC1554,680.5,3452.4,1,2327.4,8,2012.4,8,0,0,0,0,0.61,0.0044,0.061,0.36,17.86,0,19.95,0,0,0,0.12,2.95,0,3.64,52.38,0.001,0,0,0.64,0,0.96,0,0,0,0,0,0,,34.6
622,Inconel713C,,1185,4,925,16,925,16,0,0,0,0,6,0.008,0.07,0,13.2,0,0,0,,0,0,4.4,0,2,73.47,0,,,0,0,0.8,0,0,0,0,0,0.05,858,
623,Inconel713C,,1185,4,0,0,0,0,0,0,0,0,6.3,0.011,0.09,0,13.5,0,0,,,0,0,4.6,0,1.8,71.33,0,,,0,1.5,0.8,0,0,0,0,0,0.07,,
624,Inconel939,,1160,4,1000,6,0,0,0,0,0,0,1.9,0.01,0.15,19,22.5,0,0,,,0,0,0,0,1,48.24,0,,,0,1.4,3.7,0,2,0,0,0,0.1,,
625,Udimet700,,1121,4,1079,4,843,24,760,16,0,0,4.42,0.03,0.06,18.8,15.5,0,0.15,,,0,0.1,5.1,0,0,52.28,0,,,0.1,0,3.41,0,0,0,0,0,0.05,,
626,Waspaloy1652,,1190,24,847,4,760,16,0,0,0,0,1.32,0.003,0.035,10,19.4,0,0,,,0,0,4.02,0,0,62.11,0,,,0,0,3.05,0,0,0,0,0,0.06,,
627,Inconel731X,,0,0,0,0,0,0,0,0,0,0,5.6,0.014,0.16,9.72,9.6,0,0.23,,,0,0,2.46,0,0,66.66,0,,,0.045,0,4.66,0.85,0,0,0,0,0,,
628,Inconel718,702,1135,10,955,1,720,8,620,8,0,0,0.53,0,0.05,0,17.9,0,18.92,0,0,0,0.06,3,0,5,53.5,0,0,0,0.05,0,0.99,0,0,0,0,0,0,,12.7
629,RR7080,550,871,20,0,0,0,0,0,0,0,0,5.5,0.015,0.14,10,9,0,0,1.5,0,0,0,0,0,0,61,0,0,0,0,2.5,1.5,0,10,0,0,0,0.05,,25
630,Rene125+Hf,,0,0,0,0,0,0,0,0,0,0,4.8,0.015,0.11,10,8.5,0,0,0,,0,0,2,0,0,59,1.4,,,0,3.8,2.5,0,8,0,0,0,0.05,860,
631,RR1000+,,1150,4,800,4,0,0,0,0,0,0,3.1,0.02,0.045,17,15,0,0,0,,0,0,4.5,0,0,53.53,0.35,,,0,2,4.4,0,0,0,0,0,0.06,1613,
632,Inconel625,,1149,1,0,0,0,0,0,0,0,0,0.2,0,0.05,0,21.5,0,2.5,0,,0,0.2,9,0,3.6,61,0,,,0.2,0,0.2,0,0,0,0,0,0,965,
633,PM1000,693,1315,1,0,0,0,0,0,0,0,0,0.3,0,0.04,0,21,0,0.6,0,0,0,0,0,0,0,77.06,0,0,0,0,0,0.4,0,0,0.472453499,0,0.127546501,0,,
634,Inconel718p3,1179,1160,24,0,0,0,0,0,0,0,0,0.52,0.006,0.03,0,18.56,0,18.76,0,0,0,0.02,3.01,0,5.24,52.79,0.0033,0,0,0.06,0,1,0,0,0,0,0,0,,21.7
635,Inconel625,,996,1,622,4,0,0,0,0,0,0,0.32,0,0.019,0,21.49,0,1.41,0,,0,0.04,8.88,0.006,3.77,63.74,0,,,0.07,0,0.26,0,0,0,0,0,0,942,
636,Inconel718,740,982,1,718,8,621,18,0,0,0,0,0.5,0,0.04,0,19,0,18.5,0,0,0,0.2,3,0,5.1,52.5,0,0,0,0.2,0,0.9,0,0,0,0,0,0,,25
637,Udimet710,,1149,2,1066,4,760,16,0,0,0,0,2.48,0.015,0.06,15.5,17.8,0,0.14,,,0,0.03,3.17,0,0,54.09,0,,,0,0,4.97,0,1.75,0,0,0,0,,
638,Udimet710,1187,1149,2,1066,4,760,16,0,0,0,0,2.48,0.015,0.06,15.5,17.8,0,0.14,0,0,0,0.03,3.17,0,0,54.09,0,0,0,0,0,4.97,0,1.75,0,0,0,0,,15.3
