Repository: Mackus101/Nickel_NN

File: full_set.csv (part 2 of 8)
,names,Yield Strength,Pressure treated,Area under heat treatment curve,Strengthening Precipitate Phase,Powder processed,Al,B,C,Co,Cr,Cu,Fe,Hf,La,Mg,Mn,Mo,N,Nb,Ni,P,Re,Ru,Si,Ta,Ti,V,W,Y,Th,O,Zr,Ultimate Tensile Strength,Elongation
349,Nimonic263,500,No,8690,GammaPrime,No,0.45,0,0.06,20,20,0,0,0,0,0,0,5.85,0,0,51.49,0,0,0,0,0,2.15,0,0,0,0,0,0,,52
350,MA6000,,No,0,,No,4.5,0.01,0.05,0,15,0,1,,,0,0,2,0,0,69.84,0,,,0,2,2.5,0,2,0,0,0,0,,
351,Inconel718,1157,No,15924,DoublePrime,No,0.59,0.003,0.04,0.02,17.53,0,20.01,0,0,0,0.24,2.97,0,5.13,52.24,0,0,0,0.3,0,0.93,0,0,0,0,0,0,,2.1
352,Udimet720,1218,No,23882,GammaPrime,No,2.5,0.033,0.035,14.7,18,0,0,0,0,0,0,3,0,0,55.15,0,0,0,0,0,5,0,1.25,0,0,0,0.03,,11.3
353,PM1000,609,No,1315,yprime+ODS,No,0.3,0,0.04,0,21,0,0.6,0,0,0,0,0,0,0,77.06,0,0,0,0,0,0.4,0,0,0.472453499,0,0.127546501,0,,
354,Inconel718p3,,No,27840,,No,0.52,0.006,0.03,0,18.56,0.0033,18.76,,,0,0.02,3.01,0,5.24,52.79,0,,,0.06,0,1,0,0,0,0,0,0,,
355,B-1900,,No,13320,,No,6,0.013,0.13,10,8,0,0,,,0,0,6,0,4.3,68.78,0,,,0,0,1,0,0,0,0,0,0.08,,
356,Udimet700,,No,41416,,No,4,0.03,0.06,17,15,0,0,0,,0,0,5,0,0,55,0,,,0,0,3.5,0,0,0,0,0,0,1035,
357,Inconel718,,No,12890,,No,0.5,0.004,0.02,0,18,0.008,18.1,,,0,0,2.9,0,5.3,54.17,0,,,0,0,1,0,0,0,0,0,0,,
358,Inconel731X,,No,0,,No,5.6,0.014,0.16,9.72,9.6,0,0.23,,,0,0,2.46,0,0,66.66,0,,,0.045,0,4.66,0.85,0,0,0,0,0,,
359,Inconel718_Ta,943,No,9141,DoublePrime,No,0.47,0.0043,0.044,0,19.2,0,18,0,0,0,0,3,0,0.02,49.1,0,0,0,0.02,9.1,1.04,0,0,0,0,0,0,,10.8
360,MAR-M247:WWS,,No,203820,,No,5.57,0.016,0.14,10.05,8.51,0,0.16,,,0,0,0.71,0,0,59.31,1.55,,,0,2.99,1.09,0,9.87,0,0,0,0.03,,
361,N-155,,No,4441,,No,0,0,0.15,20,21,0,30,0,,0,1.5,3,0.15,1,20,0,,,0.5,0,0,0,2.5,0,0,0,0,545,
362,J5,,No,8250,,No,0.1,0,0.01,0,12.3,0,0,,,0,0,22,0,0,64.51,0,,,0,1,0,0,0,0,0,0,0,,
363,Inconel100,370,No,0,GammaPrime,No,5.5,0.014,0.18,15,10,0,0,0,0,0,0,3,0,0,60,0,0,0,0,0,4.7,1,0,0,0,0,0.06,,6
364,Udimet710,,No,41968,,No,2.5,0.02,0.07,15,18,0,0,,,0,0,3,0,0,55,0,,,0,0,5,0,1.5,0,0,0,0,,
365,Inconel939,1010,No,43394,GammaPrime,No,1.9,0.009,0.15,19,22.5,0,0,0,0,0,0,0,0,1,48,0,0,0,0,1.4,3.7,0,2,0,0,0,0.09,,6
366,RR1000+,,No,7800,,No,3.1,0.02,0.045,17,15,0,0,,,0,0,4.5,0,0,53.53,0.35,,,0,2,4.4,0,0,0,0,0,0.06,,
367,MAR-M247:WLK,714,Yes,24530,GammaPrime,No,5.5,0.013,0.17,10.15,8.63,0,0.04,1.4,0,0,0,0.73,0,0,59.66,0,0,0,0,3,1,0,9.67,0,0,0,0.04,,6.6
368,Rene220,837,No,0,DoublePrime,No,1.3,0.015,0.04,12.9,21,0,1,0,0,0,0,2.4,0,1,55.15,0,0,0,0.5,2.1,2.5,0,0,0,0,0,0.1,,
369,Rene220,,No,0,,No,1.3,0.015,0.04,12.9,12,0,1,0,,0,0,2.4,0,1,64.15,0,,,0.5,2.1,2.5,0,0,0,0,0,0.1,471,
370,Udimet720P/M,,No,23914,,No,2.5,0.02,0.025,14.75,16,0,0,,,0,0,3,0,0,57.41,0,,,0,0,5,0,1.25,0,0,0,0.035,,
371,Inconel725,811,No,11862,Both,No,0.2,0,0,0,20.8,0,7.6,0,0,0,0,8,0,3.5,58.5,0,0,0,0,0,1.5,0,0,0,0,0,0,,3.8
372,InconelMA0754,,No,1316,,No,0.3,0,0.05,0,20,0,0,0,,0,0,0,0,0,78,0,,,0,0,0.5,0,0,0,0,0,0,600,
373,MAR-M246+Hf,,No,42150,,No,5.5,0.015,0.14,10,9,0,0,0,,0,0,2.5,0,0,63,1.8,,,0,1.5,1.5,0,10,0,0,0,0.05,1070,
374,Udimet720,1077,No,14386,GammaPrime,No,2.5,0.033,0.035,14.7,18,0,0,0,0,0,0,3,0,0,55.15,0,0,0,0,0,5,0,1.25,0,0,0,0.03,,23
375,UnitempAF2-1DA6,,No,16756,,No,4,0.015,0.04,10,12,0,0,,,0,0,2.7,0,0,60,0,,,0,0,2.8,0,1.5,0,0,0,0.1,,
376,MAR-M246+Hf,,No,42150,,No,5.5,0.015,0.14,10,9,0,0,0,,0,0,2.5,0,0,63,1.8,,,0,1.5,1.5,0,10,0,0,0,0.05,1105,
377,Inconel939,,No,43394,,No,1.9,0.009,0.15,19,22.5,0,0,,,0,0,0,0,1,48,0,,,0,1.4,3.7,0,2,0,0,0,0.09,,
378,Inconel713C,,No,34420,,No,6,0.008,0.07,0,13.2,0,0,,,0,0,4.4,0,2,73.47,0,,,0,0,0.8,0,0,0,0,0,0.05,,
379,J16,408,No,4500,Solution,No,0.1,0,0.008,0,12.2,0,0,0,0,0,0,15.5,0,0,64.52,0,0,0,0,1,0,0,6.6,0.07,0,0,0,,
380,Inconel713LC,,No,0,,No,5.9,0.01,0.05,0,12,0,0,,,0,0,4.5,0,2,75,0,,,0,0,1.6,0,0,0,0,0,0.1,,
381,TMW1,,No,32160,,No,2.4,0.02,0.03,14.8,16.3,0,0,0,,0,0,3.1,0,0,59.22,0,,,0,0,2.8,0,1.3,0,0,0,0.03,1076,
382,HastelloyX,,No,1121,,No,0,0,0.1,1.5,22,0,18.5,0,,0,0.5,9,0,0,47,0,,,0.5,0,0,0,0.6,0,0,0,0,650,
383,Cabot214,495,No,0,GammaPrime,No,4.5,0,0,0,16,0,2.5,0,0,0,0,0,0,0,75,0,0,0,0,0,0,0,0,0.01,0,0,0,,9
384,MA0754,,No,0,,No,0.3,0,0.05,0,20,0,1,,,0,0,0,0,0,77.55,0,,,0,0,0.5,0,0,0,0,0,0,,
385,Inconel625,,No,5972,,No,0.32,0,0.019,0,21.49,0,1.41,0,,0,0.04,8.88,0.006,3.77,63.74,0,,,0.07,0,0.26,0,0,0,0,0,0,973,
386,TMW2,,No,32160,,No,2.3,0.02,0.03,21.8,14.4,0,0,,,0,0,2.8,0,0,51.42,0,,,0,0,5.9,0,1.3,0,0,0,0.03,,
387,Udimet520,,No,36876,,No,1.98,0.005,0.04,12.2,12.1,0,0.1,,,0,0.1,6.2,0,0,63.2,0,,,0.1,0,3,0,0.98,0,0,0,0,,
388,Nimonic105,,No,35124,,No,4.7,0.005,0.13,20,15,0,0,0,,0,0.3,5,0,0,53,0,,,0.3,0,1.2,0,0,0,0,0,0.1,1200,
389,Udimet720Li,755,No,23992,GammaPrime,No,2.54,0.018,0.013,14.52,16.06,0,0,0,0,0,0,3.08,0,0,57.53,0,0,0,0,0,5.04,0,1.2,0,0,0,0,,14.7
390,U720Li,,No,41428,,No,2.63,0.014,0.009,14.81,16.02,0,0,0,,0,0,2.98,0,0,57.25,0,,,0,0,5.1,0,1.19,0,0,0,0,980,
391,Inconel718P/M,,No,12676,,No,5.45,0,0.04,0,18.61,0,18.61,0,,0,0,3.02,0,0,53.35,0,,,0,0,0.92,0,0,0,0,0,0,1182,
392,Inconel939,696,No,13840,GammaPrime,No,2,0.004,0.15,19,22.4,0,0,0,0,0,0,0.01,0,1.02,48.23,0.005,0,0,0.001,1.45,3.71,0,2.02,0,0,0,0.003,,
393,J15,,No,7150,,No,0.1,0,0.005,0,12.3,0,0,,,0,0,17.3,0,0,64.42,0,,,0,1,0,0,4.8,0,0,0,0,,
394,MAR-M247,795,No,42150,GammaPrime,No,5.5,0.015,0.14,10,8.3,0,0,1.5,0,0,0,0.7,0,0,60,0,0,0,0,3,1,0,10,0,0,0,0.05,,6.1
395,Inconel625,529,No,3484,DoublePrime,Yes,0.28,0,0.02,0,21.56,0,1.41,0,0,0,0.05,8.92,0.007,3.77,63.67,0,0,0,0.05,0,0.26,0,0,0,0,0,0,,46
396,UDM56,,No,2326,,No,4.5,0.07,0.02,5,16,0,0,0,,0,0,1.5,0,0,64,0,,,0,0,2,0.5,6,0,0,0,0.03,945,
397,Inconel713C,,No,34420,,No,6,0.008,0.07,0,13.2,0,0,,,0,0,4.4,0,2,73.47,0,,,0,0,0.8,0,0,0,0,0,0.05,,
398,Nimonic105,,No,35124,,No,4.7,0.005,0.13,20,15,0,0,0,,0,0.3,5,0,0,53,0,,,0.3,0,1.2,0,0,0,0,0,0.1,1095,
399,Unnamedalloy11,,No,0,,No,6,0.02,0.01,0,6,0,0,,,0,0,2,0,1.5,73.37,0,,,0,0,0,0,11,0,0,0,0.1,,
400,Unnamedalloy29,987,Yes,0,GammaPrime,Yes,5,0.02,0.07,18.53,12.38,0,0,0,0,0,0.01,3.29,0,0,55.72,0,0,0,0,0,4.18,0.74,0,0,0,0,0.06,,14.3
401,Inconel738LC,,No,22520,,No,3.44,0.01,0.1,8.35,16.01,0,0.12,,,0,0,1.74,0,0.81,61.67,0,,,0,1.66,3.4,0,2.66,0,0,0,0.03,,
402,Inconel617,,No,1177,,No,1,0,0.07,12.5,22,0,0,0,,0,0,9,0,0,54,0,,,0,0,0.3,0,0,0,0,0,0,440,
403,Inconel718,,No,15480,,No,2.04,0.0019,0.048,0,16.6,0,13.71,0,,0,0,3.09,0,3.55,57.45,0,,,0,0,1.21,0,2.3,0,0,0,0,1298,
404,Alloy901,,No,20994,,No,0.2,0.015,0.05,0,12.5,0,36,0,,0,0.1,5.7,0,0,42.5,0,,,0.1,0,2.8,0,0,0,0,0,0,1030,
405,InconelX750,,No,36610,,No,0.7,0,0.04,0,15.5,0,7,,,0,0.5,0,0,1,73,0,,,0.2,0,2.5,0,0,0,0,0,0,,
406,Waspaloy,,No,36708,,No,1.3,0.006,0.08,13.5,19.5,0,0,0,,0,0,4.3,0,0,58,0,,,0,0,3,0,0,0,0,0,0,1275,
407,TMW2,,No,32160,,No,2.3,0.02,0.03,21.8,14.4,0,0,0,,0,0,2.8,0,0,51.42,0,,,0,0,5.9,0,1.3,0,0,0,0.03,1122,
408,Inconel939,595,No,10640,GammaPrime,No,1.9,0.01,0.15,19,22.5,0,0,0,0,0,0,0,0,1,48.24,0,0,0,0,1.4,3.7,0,2,0,0,0,0.1,,9.5
409,Inconel939,,No,10640,,No,1.9,0.01,0.15,19,22.5,0,0,,,0,0,0,0,1,48.24,0,,,0,1.4,3.7,0,2,0,0,0,0.1,,
410,Unnamedalloy4,,No,8991,,No,0,0,0,0,24,0,32.05,,,0,0,0,0,4,40,0,,,0,0,4,0,0,0,0,0,0,,
411,WaspaloyER2,,No,19620,,No,1.32,0.013,0.034,13.35,19.71,0,0,0,,0,0,4.27,0,0,58.34,0,,,0,0,2.96,0,0,0,0,0,0,1379,
412,Nimonic075,,No,1052,,No,0,0,0.1,0,19.5,0,3,,,0,0.3,0,0,0,76,0,,,0.3,0,0.4,0,0,0,0,0,0,,
413,MERL76,,No,30062,,No,5,0.02,0.02,18.5,12.5,0,0,0,,0,0,3.2,0,1.4,54.5,0.4,,,0,0,4.4,0,0,0,0,0,0.06,1246,
414,Waspaloy,1118,No,19640,GammaPrime,No,1.44,0,0.018,13.8,19.6,0,0.4,0,0,0,0,4.25,0,0,57.53,0,0,0,0.04,0,2.92,0,0,0,0,0,0,,19
415,waspaloy41,979,No,19620,GammaPrime,No,1.36,0.011,0.01,14,19,0,0,0,0,0,0,4.1,0,0,58.37,0,0,0,0,0,3.15,0,0,0,0,0,0,,29
416,Inconel718,329,No,11708,DoublePrime,Yes,0.5,0.005,0.04,0,18.5,0,18.5,0,0,0,0,3,0,3,54.6,0,0,0,0,0,0.9,0,0,0,0,0,0,,
417,Haynes263,85.4,No,10566,GammaPrime,No,0.6,0.005,0.06,20,20,0,0.7,0,0,0,0.4,6,0,0,49.64,0,0,0,0.2,0,2.4,0,0,0,0,0,0,,92.9
418,Inconel738LC,,No,22520,,No,3.44,0.01,0.09,8.61,15.95,0,0.04,0,,0,0,1.77,0,0.92,61.18,0,,,0,1.76,3.55,0,2.64,0,0,0,0.038,961,
419,NM3,,No,7580,,No,3.65,0.013,0.024,14.65,11.8,0,0,,,0,0,3.3,0,0,61.01,0,,,0,0,5.5,0,0,0,0,0,0.052,,
420,Inconel718,,No,11666,,No,0.6,0.011,0.03,0,18,0.008,19.2,,,0,0,2.9,0,5.25,53.07,0,,,0,0,0.95,0,0,0,0,0,0,,
421,Ticolloy12,,No,0,,No,0.94,0.003,0.032,0,17.53,0,17.83,0,,0.001,0,3.05,0,5.72,53.93,0,,,0,0,0.96,0,0,0,0,0,0,1363,
422,HaynesR-41,,No,16476,,No,1.5,0.006,0.09,11,19,0,5,,,0,0.1,10,0,0,49.7,0,,,0.5,0,3.1,0,0,0,0,0,0,,
423,Rene220,895,No,0,DoublePrime,No,1.3,0.015,0.04,16,20.1,0,1,0,0,0,0,2.4,0,1,52.95,0,0,0,0.5,2.1,2.5,0,0,0,0,0,0.1,,
424,Inconel718p2,982,No,27840,DoublePrime,No,0.47,0.005,0.03,0,18.62,0,19.29,0,0,0,0.02,2.98,0,5.15,52.38,0.0025,0,0,0.05,0,1.01,0,0,0,0,0,0,,24.1
425,J5,,No,8250,,No,0.1,0,0.01,0,12.3,0,0,,,0,0,22,0,0,64.51,0,,,0,1,0,0,0,0,0,0,0,,
426,Waspaloy1653,,No,44108,,No,1.33,0.003,0.036,8.1,19.3,0,0,0,,0,0,3.99,0,0,64.17,0,,,0,0,3.01,0,0,0,0,0,0.06,1193,
427,Inconel718KC1553,,No,985003.3333,,No,0.64,0.0072,0.046,0.44,17.8,0.001,17.1,0,,0,0.12,2.98,0,6.53,53.34,0,,,0.63,0,0.9,0,0,0,0,0,0,1472.7,
428,Udimet700,897,No,41416,GammaPrime,No,4,0.03,0.06,17,15,0,0,0,0,0,0,5,0,0,55,0,0,0,0,0,3.5,0,0,0,0,0,0,,11.2
429,MAR-M200+Hf,860,No,43550,GammaPrime,No,5,0.015,0.14,10,9,0,0,1.8,0,0,0,0,0,1,59,0,0,0,0,0,2,0,12.5,0,0,0,0.05,,7
430,Inconel718,1113,No,12230,DoublePrime,No,2.33,0.0041,0.059,0,17.2,0,19.23,0,0,0,0,2.98,0,3.16,53.56,0,0,0,0,0,1.48,0,0,0,0,0,0,,16.1
431,Inconel601,,No,1177,,No,1.4,0,0.05,0,23,0,14.1,0,,0,0.5,0,0,0,60.5,0,,,0.2,0,0,0,0,0,0,0,0,160,
432,Inconel939,,No,43394,,No,1.9,0.009,0.15,19,22.5,0,0,0,,0,0,0,0,1,48,0,,,0,1.4,3.7,0,2,0,0,0,0.09,915,
433,Astroloy,910,No,36924,GammaPrime,No,4,0.03,0.06,17,15,0,0,0,0,0,0,5.3,0,0,55,0,0,0,0,0,3.5,0,0,0,0,0,0,,21
434,Inconel718KC1555,1181.8,No,37810.8,DoublePrime,No,0.64,0.006,0.06,0.36,17.8,0,17.43,0,0,0,0.11,2.98,0,5.31,53.23,0.001,0,0,0.61,0,1.45,0,0,0,0,0,0,,9.3
435,MA0754,,No,0,,No,0.3,0,0.05,0,20,0,1,,,0,0,0,0,0,77.55,0,,,0,0,0.5,0,0,0,0,0,0,,
436,Inconel718P_M,1057,No,12566,DoublePrime,Yes,5.45,0,0.04,0,18.61,0,18.61,0,0,0,0,3.02,0,0,53.35,0,0,0,0,0,0.92,0,0,0,0,0,0,,13.8
437,Waspaloy1651,816,No,44108,GammaPrime,No,1.35,0.004,0.031,12.4,19.4,0,0,0,0,0,0,4.05,0,0,59.64,0,0,0,0,0,3.07,0,0,0,0,0,0.06,,24
438,SEL,,No,12160,,No,4.4,0.015,0.08,22,15,0,0,,,0,0,4.5,0,0,51,0,,,0,0,2.4,0,0,0,0,0,0,,
439,Inconel718p5,,No,27840,,No,0.5,0.005,0.02,0,18.76,0.013,18.56,,,0,0.02,3.01,0,5.17,52.9,0,,,0.05,0,1.01,0,0,0,0,0,0,,
440,El-929,,No,6640,,No,4,0.02,0.1,14,10,0,0,,,0,0,4,0,0,60.38,0,,,0,0,2,0.5,5,0,0,0,0,,
441,Allvac718PLUS,,No,11666,,No,1.5,0,0,9,18,0,14,,,0,0,2.8,0,5.5,48.5,0,,,0,0,0.7,0,0,0,0,0,0,,
442,Waspaloy,510,No,19640,GammaPrime,No,1.5,0.006,0.08,13.5,19,0,2,0,0,0,0.1,4.3,0,0,56.31,0,0,0,0.15,0,3,0,0,0,0,0,0.05,,38.7
443,Unnamedalloy7,790,No,12349,GammaPrime,No,0,0,0.05,0,20,0,0,0,0,0,0,0,0,8,71.95,0,0,0,0,0,0,0,0,0,0,0,0,,16.6
444,Inconel706,1172,No,14223,Both,No,0.24,0.0045,0.045,0,15.75,0,39.03,0,0,0,0.06,0,0,2.89,40.19,0.002,0,0,0.13,0,1.66,0,0,0,0,0,0,,19
445,Udimet710,,No,18722,,No,2.48,0.015,0.06,15.5,17.8,0,0.14,0,,0,0.03,3.17,0,0,54.09,0,,,0,0,4.97,0,1.75,0,0,0,0,1030.8,
446,M22,860,No,0,GammaPrime,No,6.3,0,0.13,0,5.7,0,0,0,0,0,0,2,0,0,71,0,0,0,0,3,0,0,11,0,0,0,0.6,,6
447,Inconel713C,770,Yes,4820,GammaPrime,No,6.2,0.011,0.1,0,13.1,0,0,0,0,0,0,4.5,0,1.6,71.87,0,0,0,0,1.75,0.8,0,0,0,0,0,0.07,,8.3
448,GMR-235,,No,0,,No,3,0.06,0.15,0,15.5,0,10,,,0,0.3,5.3,0,0,63,0,,,0,0,2,0,0,0,0,0,0,,
449,Haynes230,,No,0,,No,0.3,0,0.1,0,22,0,0,,,0,0.5,2,0,0,57,0,,,0.4,0,0,0,14,0,0,0,0,,
450,Inconel713C,,No,0,,No,6.18,0.01,0.16,0.22,12.43,0,1.66,,,0,0.02,4.48,0,2.13,71.7,0,,,0.21,0,0.7,0,0,0,0,0,0.1,,
451,Udimet700,,No,41416,,No,4,0.03,0.06,17,15,0,0,0,,0,0,5,0,0,55,0,,,0,0,3.5,0,0,0,0,0,0,1275,
452,Astroloy,,No,41520,,No,3.87,0.02,0.015,16.9,14.8,0,0.4,,,0,0,5.1,0,0,55.43,0,,,0.02,0,3.45,0,0,0,0,0,0,,
453,Waspaloy,,No,19572,,No,1.3,0.005,0.035,13.4,19.7,0.006,0,,,0,0,4.25,0,0,58.32,0,,,0,0,3,0,0,0,0,0,0,,
454,WaspaloyER2,965,No,19620,GammaPrime,No,1.32,0.013,0.034,13.35,19.71,0,0,0,0,0,0,4.27,0,0,58.34,0,0,0,0,0,2.96,0,0,0,0,0,0,,26
455,Unnamedalloy10,,No,0,,No,5.7,0,0,15,10,0,0,,,0,0,3.5,0,0,61.7,0,,,0,0,4.1,0,0,0,0,0,0,,
456,Inconel718,1020,No,11666,DoublePrime,No,0.44,0,0.008,0,17.82,0,18.42,0,0,0,0,2.92,0,5.31,53.49,0,0,0,0,0.02,0.95,0,0,0,0,0,0,,21.8
457,Udimet720Li,,No,23992,,No,2.5,0.018,0.023,14.73,16.26,0,0,0,,0,0,3.01,0,0,57.14,0,,,0,0,5.05,0,1.27,0,0,0,0,1431,
458,Allvac718PLUS,,No,11666,,No,1.5,0,0,9,18,0,10,,,0,0,2.8,0,5.5,52.5,0,,,0,0,0.7,0,0,0,0,0,0,,
459,AEREX350,845,No,4316,YprimeandEta,No,0.84,0.021,0.019,25.15,17.03,0,0,0,0,0,0,3.05,0,1.13,44.69,0.004,0,0,0,4.02,2.07,0,2.17,0,0,0,0,,6.5
460,Udimet720,,No,20232,,No,2.5,0.033,0.035,14.7,18,0,0,0,,0,0,3,0,0,55.15,0,,,0,0,5,0,1.25,0,0,0,0.03,1599,
461,Inconel625,,No,3523,,No,0.25,0,0.016,0,21.45,0,1.41,0,,0,0.05,8.89,0.006,3.77,63.84,0,,,0.06,0,0.26,0,0,0,0,0,0,998,
462,Inconel718P/M,,No,12566,,No,5.45,0,0.04,0,18.61,0,18.61,0,,0,0,3.02,0,0,53.35,0,,,0,0,0.92,0,0,0,0,0,0,1464,
463,Waspaloy,,No,19572,,No,1.3,0.005,0.035,13.4,19.7,0.008,0,,,0,0,4.25,0,0,58.32,0,,,0,0,3,0,0,0,0,0,0,,
464,Inconel718,875,No,6146,DoublePrime,No,0.44,0,0.027,0,17.82,0,18.42,0,0,0,0,2.92,0,5.31,54.09,0,0,0,0,0.02,0.95,0,0,0,0,0,0,,32.4
465,Inconel718KC1542,,No,11670,,No,0.75,0.009,0.06,0.36,17.42,0.004,18.03,0,,0,0.11,2.99,0,5.47,53.21,0,,,0.61,0,0.97,0,0,0,0,0,0,1434.8,
466,Waspaloy1729,715.1,No,44108,GammaPrime,No,1.34,0.001,0.035,1.3,19.2,0,0,0,0,0,0,3.95,0,0,71.1,0,0,0,0,0,3.01,0,0,0,0,0,0.06,,
467,MA6000,550,No,0,yprime+ODS,No,4.5,0.01,0.05,0,15,0,1,0,0,0,0,2,0,0,69.7,0,0,0,0,2,2.5,0,2,0.866164748,0,0.233835252,0.15,,10
468,Inconel713C,,No,0,,No,6.1,0.012,0.12,0,12.5,0,0,0,,0,0,4.2,0,2,74,0,,,0,0,0.8,0,0,0,0,0,0.1,725,
469,El-929,835,No,6640,GammaPrime,No,4,0.02,0.1,14,10,0,0,0,0,0,0,4,0,0,60.38,0,0,0,0,0,2,0.5,5,0,0,0,0,,6.5
470,GMR-235,295,No,0,GammaPrime,No,3,0.06,0.15,0,15.5,0,10,0,0,0,0.3,5.3,0,0,63,0,0,0,0,0,2,0,0,0,0,0,0,,18
471,Inconel939,,No,13840,,No,2,0.004,0.15,19,22.4,0.005,0,,,0,0,0.01,0,1.02,48.23,0,,,0.001,1.45,3.71,0,2.02,0,0,0,0.003,,
472,Inconel718P/M,,No,12676,,No,5.45,0,0.04,0,18.61,0,18.61,,,0,0,3.02,0,0,53.35,0,,,0,0,0.92,0,0,0,0,0,0,,
473,PM3030,895,No,3140,yprime+ODS,No,6.6,0,0,0,17,0,0,0,0,0,0,2,0,0,67.8,0,0,0,0,2,0,0,3.5,0.866164748,0,0.233835252,0,,4
474,Allvac718PLUS,,No,12890,,No,1.5,0.005,0.02,9.1,17.4,0.013,9.7,,,0,0,2.7,0,5.5,52.36,0,,,0,0,0.7,0,1,0,0,0,0,,
475,TDNickel,1102,No,982,Solution,No,0,0,0,0,0,0,0,0,0,0,0,0,0,0,98,0,0,0,0,0,0,0,0,0,1.757575758,0.242424242,0,,25
476,Waspaloy1650,,No,44108,,No,1.35,0.004,0.035,13.5,19.4,0,0,0,,0,0,4.05,0,0,58.53,0,,,0,0,3.07,0,0,0,0,0,0.06,1309,
477,Thermo-Span,,No,11805,,No,0.45,0.004,0,29,5.5,0,34.8,,,0,0,0,0,4.8,24.25,0,,,0.35,0,0.85,0,0,0,0,0,0,,
478,Nimonic75,,No,1,,No,0,0,0.1,0,19.5,0,3,,,0,0.3,0,0,0,76,0,,,0.3,0,0.4,0,0,0,0,0,0,,
479,Inconel718,,No,23655,,No,0.53,0,0.05,0,17.9,0,18.92,0,,0,0.06,3,0,5,53.5,0,,,0.05,0,0.99,0,0,0,0,0,0,700,
480,Nimonic080A,775,No,19896,GammaPrime,No,1.4,0.003,0.06,0,19.5,0,0,0,0,0,0.3,0,0,0,76,0,0,0,0.3,0,2.4,0,0,0,0,0,0.06,,22
481,Waspaloy,,No,54888,,No,1.4,0.006,0.03,13.8,19.5,0.004,0.2,,,0,0,4.3,0,0,57.76,0,,,0,0,3,0,0,0,0,0,0,,
482,Inconel718,362,No,11708,DoublePrime,Yes,0.5,0.005,0.04,0,18.5,0,18.5,0,0,0,0,3,0,5,52.6,0,0,0,0,0,0.9,0,0,0,0,0,0,,
483,Waspaloy,,No,19572,,No,1.3,0.005,0.035,13.4,19.7,0.012,0,,,0,0,4.25,0,0,58.32,0,,,0,0,3,0,0,0,0,0,0,,
484,Udimet720P_M,1177,No,23914,GammaPrime,Yes,2.5,0.04,0.025,14.75,16,0,0,0,0,0,0,3,0,0,57.41,0,0,0,0,0,5,0,1.25,0,0,0,0.035,,19.3
485,Nimonic105,580,No,35124,GammaPrime,No,4.7,0.005,0.13,20,15,0,0,0,0,0,0.3,5,0,0,53,0,0,0,0.3,0,1.2,0,0,0,0,0,0.1,,39
486,Inconel718P_M,1192,No,12676,DoublePrime,Yes,5.45,0,0.04,0,18.61,0,18.61,0,0,0,0,3.02,0,0,53.35,0,0,0,0,0,0.92,0,0,0,0,0,0,,21
487,Waspaloy,,No,92888,,No,1.4,0.006,0.03,13.8,19.5,0.004,0.2,,,0,0,4.3,0,0,57.76,0,,,0,0,3,0,0,0,0,0,0,,
488,Inconel738LC,,No,22520,,No,3.44,0.01,0.1,8.35,16.01,0,0.12,,,0,0,1.74,0,0.81,61.67,0,,,0,1.66,3.4,0,2.66,0,0,0,0.03,,
489,Inconel718_Ta,,No,11876,,No,0.47,0.0043,0.044,0,19.2,0,18,,,0,0,3,0,0.02,49.1,0,,,0.02,9.1,1.04,0,0,0,0,0,0,,
490,Nimonic263,140,No,6621.8,GammaPrime,No,0.5,0.001,0.06,20,20,0,0,0,0,0,0.4,5.9,0,0,51,0,0,0,0.3,0,2.1,0,0,0,0,0,0.02,,80
491,Rene41,1255,No,16424,GammaPrime,No,1.5,0.005,0.09,11,19,0,0,0,0,0,0,10,0,0,55,0,0,0,0,0,3.1,0,0,0,0,0,0,,12
492,Rene95,,No,1042041,,No,3.5,0.01,0.15,8,14,0,0,,,0,0,3.5,0,3.5,61,0,,,0,0,2.5,0,3.5,0,0,0,0.05,,
493,Inconel713LC,285,No,0,GammaPrime,No,5.9,0.01,0.05,0,12,0,0,0,0,0,0,4.5,0,2,75,0,0,0,0,0,1.6,0,0,0,0,0,0.1,,22
494,Allvac718PLUS,,No,11666,,No,1.5,0,0,9,18,0,10,,,0,0,2.8,0,5.5,52.5,0,,,0,0,0.7,0,0,0,0,0,0,,
495,SEL-15,766,No,3040,GammaPrime,No,5.4,0.015,0.07,14.5,11,0,0,0,0,0,0,6.5,0,0.5,58,0,0,0,0,0,2.5,0,1.5,0,0,0,0,,22
496,Udimet710,1191,No,18722,GammaPrime,No,2.48,0.015,0.06,15.5,17.8,0,0.14,0,0,0,0.03,3.17,0,0,54.09,0,0,0,0,0,4.97,0,1.75,0,0,0,0,,13.4
497,Nimonic263,70,No,8690,GammaPrime,No,0.45,0,0.06,20,20,0,0,0,0,0,0,5.85,0,0,51.49,0,0,0,0,0,2.15,0,0,0,0,0,0,,72
498,Udimet720Li,,No,23992,,No,2.54,0.018,0.013,14.52,16.06,0,0,0,,0,0,3.08,0,0,57.53,0,,,0,0,5.04,0,1.2,0,0,0,0,1138,
499,U720Li,895,No,41428,GammaPrime,No,2.63,0.014,0.009,14.81,16.02,0,0,0,0,0,0,2.98,0,0,57.25,0,0,0,0,0,5.1,0,1.19,0,0,0,0,,24
500,Waspaloy,1031,No,92888,GammaPrime,No,1.4,0.006,0.03,13.8,19.5,0,0.2,0,0,0,0,4.3,0,0,57.76,0.004,0,0,0,0,3,0,0,0,0,0,0,,
501,Inconel718p5,1233,No,27840,DoublePrime,No,0.5,0.005,0.02,0,18.76,0,18.56,0,0,0,0.02,3.01,0,5.17,52.9,0.013,0,0,0.05,0,1.01,0,0,0,0,0,0,,24.3
502,Inconel713C,,No,4820,,No,6,0.008,0.07,0,13.2,0,0,,,0,0,4.4,0,2,73.47,0,,,0,0,0.8,0,0,0,0,0,0.05,,
503,WaspaloyER1,1024,No,19620,GammaPrime,No,1.3,0.015,0.039,13.43,19.72,0,0,0,0,0,0,4.32,0,0,58.18,0,0,0,0,0,3,0,0,0,0,0,0,,28
504,Udimet500,,No,36708,,No,2.9,0.006,0.08,18.5,18,0,0,0,,0,0,4,0,0,54,0,,,0,0,2.9,0,0,0,0,0,0.05,640,
505,Haynes242,,No,7150,,No,0,0,0,0,8,0,0,,,0,0,25,0,0,66,0,,,0,1,0,0,0,0,0,0,0,,
506,Inconel718,,No,11666,,No,0.6,0.008,0.03,0,18,0.008,19.2,,,0,0,2.9,0,5.25,53.07,0,,,0,0,0.95,0,0,0,0,0,0,,
507,Udimet710,,No,41416,,No,2.5,0.02,0.07,15,18,0,0,0,,0,0,3,0,0,55,0,,,0,0,5,0,1.5,0,0,0,0,1185,
508,Rene95,,No,13253,,No,3.43,0.009,0.07,7.85,13.63,0.007,0,0,,0,0,3.5,0,3.46,62,0,,,0.01,0,2.48,0,3.5,0,0,0,0.05,1544,
509,Nimonic090,,No,19896,,No,1.5,0.003,0.07,16.5,19.5,0,0,0,,0,0.3,0,0,0,59,0,,,0.3,0,2.5,0,0,0,0,0,0.06,655,
510,Udimet700,,No,41416,,No,4,0.03,0.06,17,15,0,0,,,0,0,5,0,0,55,0,,,0,0,3.5,0,0,0,0,0,0,,
511,KM43,958,No,11176,GammaPrime,Yes,3.68,0.009,0.0624,17.58,12.49,0,0,0,0,0.0009,0,3.97,0,1.94,55.96,0,0,0,0,0,4.26,0,0.02,0,0,0,0.026,,
512,Udimet720P_M,1586,No,24006,GammaPrime,Yes,2.5,0.04,0.025,14.75,16,0,0,0,0,0,0,3,0,0,57.41,0,0,0,0,0,5,0,1.25,0,0,0,0.035,,17.3
513,Inconel718,,No,12230,,No,1.85,0.0033,0.056,0,17.58,0,17,0,,0,0,2.85,0,3.44,56.04,0,,,0,0,1.18,0,0,0,0,0,0,1035,
514,Inconel706,1172,No,14223,Both,No,0.23,0.0045,0.041,0,15.79,0,37.88,0,0,0,0.07,0,0,3.05,41.16,0.001,0,0,0.09,0,1.68,0,0,0,0,0,0,,17
515,B-1900,830,No,13320,GammaPrime,No,6,0.013,0.13,10,8,0,0,0,0,0,0,6,0,0,68.78,0,0,0,0,2.15,1,0,0,0,0,0,0.08,,5.1
516,RR1000+,,No,7800,,No,3.1,0.02,0.045,17,15,0,0,0,,0,0,4.5,0,0,53.53,0.35,,,0,2,4.4,0,0,0,0,0,0.06,967,
517,GMR-235,,No,0,,No,3,0.06,0.15,0,15.5,0,10,0,,0,0.3,5.3,0,0,63,0,,,0,0,2,0,0,0,0,0,0,660,
518,Inconel713C,710,Yes,4740,GammaPrime,No,6.3,0.011,0.09,0,13.5,0,0,0,0,0,0,4.6,0,1.8,71.33,0,0,0,0,1.5,0.8,0,0,0,0,0,0.07,,9
519,Waspaloy,885,No,16888,GammaPrime,No,1.4,0.006,0.03,13.8,19.5,0,0.2,0,0,0,0,4.3,0,0,57.76,0.004,0,0,0,0,3,0,0,0,0,0,0,,
520,Rene95,,No,22669,,No,3.5,0.009,0.074,8.12,13.66,0.006,0.11,0,,0,0,3.46,0.0028,3.45,61.5,0,,,0,0,2.54,0,3.42,0,0,0,0.044,1400,
521,Inconel713C,,No,4820,,No,6.3,0.011,0.09,0,13.5,0,0,,,0,0,4.6,0,1.8,71.33,0,,,0,1.5,0.8,0,0,0,0,0,0.07,,
522,Inconel706,,No,13650,,No,0.26,0.0034,0.008,0,15.65,0.003,37.1,,,0,0.02,0.02,0.0046,2.96,42.38,0,,,0.05,0,1.54,0,0,0,0,0,0,,
523,Udimet720Li,1100,No,23992,GammaPrime,Yes,2.5,0.018,0.023,14.73,16.26,0,0,0,0,0,0,3.01,0,0,57.14,0,0,0,0,0,5.05,0,1.27,0,0,0,0,,13.2
524,MAR-M246+Hf,833,No,42150,GammaPrime,No,5.5,0.015,0.14,10,9,0,0,1.8,0,0,0,2.5,0,0,63,0,0,0,0,1.5,1.5,0,10,0,0,0,0.05,,7.3
525,Inconel625,627,No,3579,DoublePrime,Yes,0.28,0,0.026,0,21.28,0,1.41,0,0,0,0.03,8.97,0.005,3.79,63.87,0,0,0,0.07,0,0.27,0,0,0,0,0,0,,39
526,Rene77,,No,43376,,No,4.3,0.016,0.07,15,14.6,0,0,0,,0,0,4.2,0,0,58,0,,,0,0,3.3,0,0,0,0,0,0.04,1050,
527,Inconel706,,No,13515,,No,0.26,0.0034,0.008,0,15.65,0.003,37.1,,,0,0.02,0.02,0.0046,2.96,42.38,0,,,0.05,0,1.54,0,0,0,0,0,0,,
528,Inconel718KC1554,886,No,37810.8,DoublePrime,No,0.61,0.0044,0.061,0.36,17.86,0,19.95,0,0,0,0.12,2.95,0,3.64,52.38,0.001,0,0,0.64,0,0.96,0,0,0,0,0,0,,19.9
529,Thermo-Span,,No,11805,,No,0.45,0.004,0,29,5.5,0,34.8,0,,0,0,0,0,4.8,24.25,0,,,0.35,0,0.85,0,0,0,0,0,0,979,
530,Nimonic105,485,No,35124,GammaPrime,No,4.7,0.005,0.13,20,15,0,0,0,0,0,0.3,5,0,0,53,0,0,0,0.3,0,1.2,0,0,0,0,0,0.1,,27
531,Inconel925_s,275,No,12411,GammaPrime,No,0.2,0,0,0,20,0,28,0,0,0,0,3,0,0,43,0,0,0,0,0,2.2,0,0,0,0,0,0,,34
532,Udimet520,,No,36820,,No,2,0.005,0.05,12,19,0,0,0,,0,0,6,0,0,57,0,,,0,0,3,0,1,0,0,0,0,1175,
533,GH200,,No,0,,No,4.3,0.008,0.06,15,10,0,0,,,0.007,0,5.5,0,0,56.83,0,,,0,0,2.5,0.3,5.5,0,0,0,0,,
534,N-155,550,No,4441,Solution,No,0,0,0.15,20,21,0,30,0,0,0,1.5,3,0.15,1,20,0,0,0,0.5,0,0,0,2.5,0,0,0,0,,21
535,Nimonic263,485,No,6621.8,GammaPrime,No,0.5,0.001,0.06,20,20,0,0,0,0,0,0.4,5.9,0,0,51,0,0,0,0.3,0,2.1,0,0,0,0,0,0.02,,30
536,Unnamedalloy9,,No,0,,No,5.75,0,0,15,10,0,0,,,0,0,3.5,0,0,61.15,0,,,0,0,4.6,0,0,0,0,0,0,,
537,Inconel706,1151,No,14223,Both,No,0.24,0.0043,0.042,0,15.78,0,38.2,0,0,0,0.07,0,0,2.99,40.93,0.003,0,0,0.09,0,1.65,0,0,0,0,0,0,,16
538,Udimet500,,No,36708,,No,2.99,0.004,0.08,19,19.3,0,0.24,,,0,0.1,4.15,0,0,51.06,0,,,0.13,0,2.95,0,0,0,0,0,0,,
539,Waspaloy1650,,No,44108,,No,1.35,0.004,0.035,13.5,19.4,0,0,,,0,0,4.05,0,0,58.53,0,,,0,0,3.07,0,0,0,0,0,0.06,,
540,Inconel939,,No,10640,,No,1.9,0.01,0.15,19,22.5,0,0,,,0,0,0,0,1,48.24,0,,,0,1.4,3.7,0,2,0,0,0,0.1,,
541,Unnamedalloy10,,No,0,,No,5.7,0,0,15,10,0,0,,,0,0,3.5,0,0,61.7,0,,,0,0,4.1,0,0,0,0,0,0,,
542,Unnamedalloy29,1041,Yes,0,GammaPrime,Yes,5,0.02,0.07,18.53,12.38,0,0,0,0,0,0.01,3.29,0,0,55.72,0,0,0,0,0,4.18,0.74,0,0,0,0,0.06,,27.7
543,NimonicPE.16,462,No,16934,GammaPrime,No,1.2,0.02,0.05,1,16.5,0,33,0,0,0,0.1,1.1,0,0,43,0,0,0,0.1,0,1.2,0,0,0,0,0,0,,
544,NimonicPE.16,,No,16154,,No,1.2,0.02,0.05,1,16.5,0,33,0,,0,0.1,1.1,0,0,43,0,,,0.1,0,1.2,0,0,0,0,0,0,215,
545,Inconel718KC1539,1196.9,No,37810.8,DoublePrime,No,0.68,0.0084,0.062,0.23,17.48,0,18.09,0,0,0,0.11,3.01,0,5.41,52.94,0.004,0,0,0.17,0,0.91,0,0,0,0,0,0,,18.8
546,Udimet520,,No,36876,,No,1.98,0.005,0.04,12.2,12.1,0,0.1,,,0,0.1,6.2,0,0,63.2,0,,,0.1,0,3,0,0.98,0,0,0,0,,
547,AEREX350,1134,No,4316,YprimeandEta,No,0.84,0.021,0.019,25.15,17.03,0,0,0,0,0,0,3.05,0,1.13,44.69,0.004,0,0,0,4.02,2.07,0,2.17,0,0,0,0,,27.8
548,Inconel718,,No,5752,,No,0.51,0,0.008,0,17.92,0,18.97,0,,0,0,2.92,0,5.24,53.49,0,,,0,0.01,0.93,0,0,0,0,0,0,1206,
549,J15,473,No,4500,Solution,No,0.1,0,0.005,0,12.3,0,0,0,0,0,0,17.3,0,0,64.42,0,0,0,0,1,0,0,4.8,0.08,0,0,0,,
550,Inconel713C,680,Yes,19620,GammaPrime,No,6,0.008,0.07,0,13.2,0,0,0,0,0,0,4.4,0,2,73.47,0,0,0,0,0,0.8,0,0,0,0,0,0.05,,9.8
551,Haynes282,,No,10566,,No,1.5,0.005,0.06,10,20,0,1.5,,,0,0.3,8.5,0,0,55.89,0,,,0.15,0,2.1,0,0,0,0,0,0,,
552,UnitempAF2-1DA6,,No,16756,,No,4,0.015,0.04,10,12,0,0,0,,0,0,2.7,0,0,60,0,,,0,0,2.8,0,1.5,0,0,0,0.1,1480,
553,Inconel706,,No,14223,,No,0.24,0.0043,0.042,0,15.78,0.003,38.2,0,,0,0.07,0,0,2.99,40.93,0,,,0.09,0,1.65,0,0,0,0,0,0,1062,
554,Unnamedalloy9,,No,0,,No,5.75,0,0,15,10,0,0,,,0,0,3.5,0,0,61.15,0,,,0,0,4.6,0,0,0,0,0,0,,
555,MA0754,,No,0,,No,0.3,0,0.05,0,20,0,1,,,0,0,0,0,0,77.55,0,,,0,0,0.5,0,0,0,0,0,0,,
556,Udimet720Li,,No,23992,,No,2.5,0.018,0.023,14.73,16.26,0,0,,,0,0,3.01,0,0,57.14,0,,,0,0,5.05,0,1.27,0,0,0,0,,
557,Udimet500,795,No,21072,GammaPrime,No,3,0.07,0.07,19,18,0,0,0,0,0,0,4.2,0,0,52,0,0,0,0,0,3,0,0,0,0,0,0.05,,17
558,MAR-M421,,No,1213,,No,4.3,0.015,0.14,9.5,15.8,0,0,0,,0,0,2,0,2,61,0,,,0,0,1.8,0,3.8,0,0,0,0.05,380,
559,Udimet720P/M,,No,24006,,No,2.5,0.02,0.025,14.75,16,0,0,0,,0,0,3,0,0,57.41,0.75,,,0,0,5,0,1.25,0,0,0,0.035,1618,
560,Udimet520,,No,36820,,No,2,0.005,0.05,12,19,0,0,,,0,0,6,0,0,57,0,,,0,0,3,0,1,0,0,0,0,,
561,MAR-M252,,No,16312,,No,1,0.005,0.15,10,20,0,0,0,,0,0.5,10,0,0,55,0,,,0.5,0,2.6,0,0,0,0,0,0,510,
562,B-1900,,No,13320,,No,6,0.013,0.13,10,8,0,0,0,,0,0,6,0,0,68.78,0,,,0,4.3,1,0,0,0,0,0,0.08,1037,
563,Udimet720P_M,1004,No,78608,GammaPrime,Yes,2.5,0.02,0.025,14.7,16,0,0,0,0,0,0,3,0,0,57.48,0,0,0,0,0,5,0,1.25,0,0,0,0.03,,19.6
564,Inconel713C,728,Yes,4820,GammaPrime,No,6.3,0.011,0.09,0,12.7,0,0,0,0,0,0,4.5,0,1,70.93,0,0,0,0,3.6,0.8,0,0,0,0,0,0.07,,7.4
565,TMW4,,No,32160,,No,1.9,0.02,0.02,26.3,14.9,0,0,0,,0,0,2.8,0,0,46.84,0,,,0,0,6,0,1.2,0,0,0,0.02,112,
566,HaynesR-41,785,No,16476,GammaPrime,No,1.5,0.006,0.09,11,19,0,5,0,0,0,0.1,10,0,0,49.7,0,0,0,0.5,0,3.1,0,0,0,0,0,0,,27.1
567,Astroloy,,No,41520,,No,4.15,0,0.036,17,14.7,0,0.22,0,,0,0.05,3.4,0,0,55.43,0,,,0.04,0,3.57,0,0,0,0,0,0,1169,
568,Nimonic75,,No,1,,No,0,0,0.1,0,19.5,0,3,,,0,0.3,0,0,0,76,0,,,0.3,0,0.4,0,0,0,0,0,0,,
569,Cabot214,510,No,0,GammaPrime,No,4.5,0,0,0,16,0,2.5,0,0,0,0,0,0,0,75,0,0,0,0,0,0,0,0,0.01,0,0,0,,19
570,Udimet500,,No,36708,,No,2.99,0.004,0.08,19,19.3,0,0.24,,,0,0.1,4.15,0,0,51.06,0,,,0.13,0,2.95,0,0,0,0,0,0,,
571,HaynesR-41,,No,16476,,No,1.5,0.006,0.09,11,19,0,5,,,0,0.1,10,0,0,49.7,0,,,0.5,0,3.1,0,0,0,0,0,0,,
572,El-929,205,No,6640,GammaPrime,No,4,0.02,0.1,14,10,0,0,0,0,0,0,4,0,0,60.38,0,0,0,0,0,2,0.5,5,0,0,0,0,,16
573,Rene220,,No,6812,,No,0.5,0.01,0.015,12,18,0,0,0,,0,0,3,0,5,57.48,0,,,0,3,1,0,0,0,0,0,0,1085,
574,Udimet720,,No,28198,,No,2.5,0.033,0.03,14.7,17.9,0,0,0,,0,0,3,0,0,55,0,,,0,0,5,0,0,0,0,0,0.03,1570,
575,Udimet720P_M,1586,No,24006,GammaPrime,Yes,2.5,0.02,0.025,14.75,16,0,0,0,0,0,0,3,0,0,57.41,0,0,0,0,0,5,0,1.25,0,0,0,0.035,,15.3
576,Inconel625,352,No,1038,DoublePrime,No,0.2,0,0.05,0,21.5,0,2,0,0,0,0.2,9,0,1,65.65,0,0,0,0.2,0,0.2,0,0,0,0,0,0,,
577,Inconel718P/M,,No,12454,,No,5.45,0,0.04,0,18.61,0,18.61,,,0,0,3.02,0,0,53.35,0,,,0,0,0.92,0,0,0,0,0,0,,
578,AlloyT+,,No,7960,,No,3.1,0.02,0.045,17,15,0,0,0,,0,0,4,0,0,53.88,0,,,0,2.5,4.4,0,0,0,0,0,0.06,1151,
579,Inconel713C,,No,4740,,No,6,0.008,0.07,0,13.2,0,0,,,0,0,4.4,0,2,73.47,0,,,0,0,0.8,0,0,0,0,0,0.05,,
580,J5,238,No,5100,Solution,No,0.1,0,0.01,0,12.3,0,0,0,0,0,0,22,0,0,64.51,0,0,0,0,1,0,0,0,0.08,0,0,0,,
581,Inconel738LC,899.8,No,22520,GammaPrime,No,3.44,0.01,0.09,8.61,15.95,0,0.04,0,0,0,0,1.77,0,0.92,61.18,0,0,0,0,1.76,3.55,0,2.64,0,0,0,0.038,,10.9
582,Waspaloy1727,626.7,No,44108,GammaPrime,No,1.34,0.003,0.033,5.8,18.9,0,0,0,0,0,0,3.92,0,0,67,0,0,0,0,0,2.94,0,0,0,0,0,0.06,,
583,Inconel939,525,No,43394,GammaPrime,No,1.9,0.009,0.15,19,22.5,0,0,0,0,0,0,0,0,1,48,0,0,0,0,1.4,3.7,0,2,0,0,0,0.09,,9
584,NM3,,No,7780,,No,3.65,0.013,0.024,14.65,11.8,0,0,,,0,0,3.3,0,0,61.01,0,,,0,0,5.5,0,0,0,0,0,0.052,,
585,Inconel718,1161,No,11708,DoublePrime,Yes,0.5,0.005,0.04,0,18.5,0,18.5,0,0,0,0,3,0,5.1,52.5,0,0,0,0,0,0.9,0,0,0,0,0,0,,21.9
586,Unnamedalloy30,,No,11702,,No,0.55,0.004,0.03,19.6,0,0,44.86,0,,0,0,0,0,4.02,29.2,0,,,0.45,0,1.29,0,0,0,0,0,0,886,
587,Udimet500,520,No,21072,GammaPrime,No,3,0.07,0.07,19,18,0,0,0,0,0,0,4.2,0,0,52,0,0,0,0,0,3,0,0,0,0,0,0.05,,20
588,Inconel731,,No,0,,No,5.5,0.015,0.18,10,9.5,0,0,,,0,0,2.5,0,0,67,0,,,0,0,4.6,1,0,0,0,0,0.06,,
589,Inconel718_Ta,,No,11876,,No,0.47,0.0043,0.044,0,19.2,0,18,,,0,0,3,0,0.02,49.1,0,,,0.02,9.1,1.04,0,0,0,0,0,0,,
590,Inconel625,666,No,3611,DoublePrime,Yes,0.25,0,0.016,0,21.45,0,1.41,0,0,0,0.05,8.89,0.006,3.77,63.84,0,0,0,0.06,0,0.26,0,0,0,0,0,0,,38
591,Inconel706,,No,14223,,No,0.2,0,0.03,0,16,0,40,0,,0,0.2,0,0,2.9,41.5,0,,,0.2,0,1.8,0,0,0,0,0,0,725,
592,CMSX2-singlecrystal,,No,27594,,No,5.6,0,0,4.6,8,0,0,,,0,0,0.6,0,0,66,0,,,0,5.8,0.9,0,7.9,0,0,0,0,,
593,Astroloy,,No,41520,,No,4.1,0,0.035,16.8,14.6,0,0.25,,,0,0,5.2,0,0,55.43,0,,,0.02,0,3.54,0,0,0,0,0,0,,
594,Waspaloy,,No,0,,No,1.3,0.006,0.035,13.5,19.4,0.006,0,0,,0,0,4.3,0,0,58.5,0,,,0,0,3,0,0,0,0,0,0,1348,
595,D-979,1005,No,17360,GammaPrime,No,1,0.01,0.05,0,15,0,27,0,0,0,0.3,4,0,0,49.44,0,0,0,0.2,0,3,0,0,0,0,0,0,,15
596,Waspaloy,931,No,36708,GammaPrime,No,1.3,0.006,0.08,13.5,19.5,0,0,0,0,0,0,4.3,0,0,58,0,0,0,0,0,3,0,0,0,0,0,0,,26.2
597,Alloy101,,No,35200,,No,3.4,0.015,0.16,9,12.2,0,0,,,0,0,1.95,0,0,60.17,1,,,0,3.95,4.1,0,3.95,0,0,0,0.11,,
598,B-1900,,No,0,,No,5.84,0.015,0.1,10.06,8.39,0,0,,,0,0,5.92,0,0.02,64.53,0,,,0,3.96,0.97,0,0.1,0,0,0,0.1,,
599,El-929,,No,6442,,No,4,0.02,0.1,14,10,0,0,,,0,0,4,0,0,60.38,0,,,0,0,2,0.5,5,0,0,0,0,,
600,Inconel718P_M,1018,No,12676,DoublePrime,Yes,5.45,0,0.04,0,18.61,0,18.61,0,0,0,0,3.02,0,0,53.35,0,0,0,0,0,0.92,0,0,0,0,0,0,,12.1
601,Inconel713+Hf,,No,0,,No,5.9,0.015,0.05,0,12,0,0,0,,0,0,4.5,0,2,74,1.3,,,0,0,0.6,0,0,0,0,0,0.05,1000,
602,AlloyT+,,No,6016,,No,3.1,0.02,0.045,17,15,0,0,,,0,0,4,0,0,53.88,0,,,0,2.5,4.4,0,0,0,0,0,0.06,,
603,Inconel718KC1546,1060.4,No,37810.8,DoublePrime,No,1.22,0.0048,0.058,0.36,17.78,0,18.87,0,0,0,0.11,2.93,0,3.94,53.28,0.003,0,0,0.88,0,0.56,0,0,0,0,0,0,,13.4
604,Inconel713C,722,Yes,4820,GammaPrime,No,6.3,0.011,0.09,0,13.5,0,0,0,0,0,0,4.6,0,1.8,71.33,0,0,0,0,1.5,0.8,0,0,0,0,0,0.07,,8.9
605,Udimet710,,No,18722,,No,2.48,0.015,0.06,15.5,17.8,0,0.14,,,0,0.03,3.17,0,0,54.09,0,,,0,0,4.97,0,1.75,0,0,0,0,,
606,Inconel718Super,,No,11639,,No,0.5,0,0.04,0,19,0,18.5,0,,0,0.2,3,0,5.1,52.5,0,,,0.2,0,0.9,0,0,0,0,0,0,1200,
607,Inconel718P_M,1066,No,12454,DoublePrime,Yes,5.45,0,0.04,0,18.61,0,18.61,0,0,0,0,3.02,0,0,53.35,0,0,0,0,0,0.92,0,0,0,0,0,0,,19.7
608,Inconel939,,No,13840,,No,2,0.004,0.15,19,22.4,0.005,0,,,0,0,0.01,0,1.02,48.23,0,,,0.001,1.45,3.71,0,2.02,0,0,0,0.003,,
609,N-155,,No,4441,,No,0,0,0.15,20,21,0,30,,,0,1.5,3,0.15,1,20,0,,,0.5,0,0,0,2.5,0,0,0,0,,
610,Inconel718,,No,15924,,No,0.57,0.002,0.04,0.02,17.97,0,19.15,0,,0,0.17,3.06,0,5.24,52.59,0,,,0.25,0,0.94,0,0,0,0,0,0,985,
611,Inconel100,860,No,0,GammaPrime,No,5.5,0.014,0.18,15,10,0,0,0,0,0,0,3,0,0,60,0,0,0,0,0,4.7,1,0,0,0,0,0.06,,7
612,Rene220,,No,0,,No,1.3,0.015,0.04,12.9,18,0,1,,,0,0,2.4,0,1,58.15,0,,,0.5,2.1,2.5,0,0,0,0,0,0.1,,
613,Inconel707,,No,14223,,No,0.24,0.0045,0.045,0,15.75,0.002,39.03,,,0,0.06,0,0,2.89,40.19,0,,,0.13,0,1.66,0,0,0,0,0,0,,
614,UDM56,795,No,2326,GammaPrime,No,4.5,0.07,0.02,5,16,0,0,0,0,0,0,1.5,0,0,64,0,0,0,0,0,2,0.5,6,0,0,0,0.03,,25
615,Ticolloy1,1158,No,0,Both,No,0.46,0.003,0.031,0,18,0,18.25,0,0,0.001,0,3.05,0,5.26,54,0,0,0,0,0,0.95,0,0,0,0,0,0,,22.1
616,UnitempAF2-1DA6,,No,16756,,No,4,0.015,0.04,10,12,0,0,0,,0,0,2.7,0,0,60,0,,,0,0,2.8,0,1.5,0,0,0,0.1,1400,
617,Inconel718KC1541,,No,985003.3333,,No,0.74,0.0075,0.064,0.36,17.6,0.011,18.87,0,,0,0.11,2.96,0,5.34,52.96,0,,,0.6,0,0.37,0,0,0,0,0,0,1360.3,
618,CH98,,No,11284,,No,4,0.03,0.03,18,12,0,0,0,,0,0,4,0,0,53.91,0,,,0,4,4,0,0,0,0,0,0.03,1372,
619,Inconel713C,,No,0,,No,6.18,0.01,0.16,0.22,12.43,0,1.66,,,0,0.02,4.48,0,2.13,71.7,0,,,0.21,0,0.7,0,0,0,0,0,0.1,,
620,Inconel738LC,690.9,No,22520,GammaPrime,No,3.44,0.01,0.09,8.61,15.95,0,0.04,0,0,0,0,1.77,0,0.92,61.18,0,0,0,0,1.76,3.55,0,2.64,0,0,0,0.038,,6
621,Inconel718KC1554,680.5,No,38170.8,DoublePrime,No,0.61,0.0044,0.061,0.36,17.86,0,19.95,0,0,0,0.12,2.95,0,3.64,52.38,0.001,0,0,0.64,0,0.96,0,0,0,0,0,0,,34.6
622,Inconel713C,,No,34340,,No,6,0.008,0.07,0,13.2,0,0,0,,0,0,4.4,0,2,73.47,0,,,0,0,0.8,0,0,0,0,0,0.05,858,
623,Inconel713C,,No,4740,,No,6.3,0.011,0.09,0,13.5,0,0,,,0,0,4.6,0,1.8,71.33,0,,,0,1.5,0.8,0,0,0,0,0,0.07,,
624,Inconel939,,No,10640,,No,1.9,0.01,0.15,19,22.5,0,0,,,0,0,0,0,1,48.24,0,,,0,1.4,3.7,0,2,0,0,0,0.1,,
625,Udimet700,,No,41192,,No,4.42,0.03,0.06,18.8,15.5,0,0.15,,,0,0.1,5.1,0,0,52.28,0,,,0.1,0,3.41,0,0,0,0,0,0.05,,
626,Waspaloy1652,,No,44108,,No,1.32,0.003,0.035,10,19.4,0,0,,,0,0,4.02,0,0,62.11,0,,,0,0,3.05,0,0,0,0,0,0.06,,
627,Inconel731X,,No,0,,No,5.6,0.014,0.16,9.72,9.6,0,0.23,,,0,0,2.46,0,0,66.66,0,,,0.045,0,4.66,0.85,0,0,0,0,0,,
628,Inconel718,702,Yes,27685,DoublePrime,No,0.53,0,0.05,0,17.9,0,18.92,0,0,0,0.06,3,0,5,53.5,0,0,0,0.05,0,0.99,0,0,0,0,0,0,,12.7
629,RR7080,550,No,17420,GammaPrime,No,5.5,0.015,0.14,10,9,0,0,1.5,0,0,0,0,0,0,61,0,0,0,0,2.5,1.5,0,10,0,0,0,0.05,,25
630,Rene125+Hf,,No,0,,No,4.8,0.015,0.11,10,8.5,0,0,0,,0,0,2,0,0,59,1.4,,,0,3.8,2.5,0,8,0,0,0,0.05,860,
631,RR1000+,,No,7800,,No,3.1,0.02,0.045,17,15,0,0,0,,0,0,4.5,0,0,53.53,0.35,,,0,2,4.4,0,0,0,0,0,0.06,1613,
632,Inconel625,,No,1149,,No,0.2,0,0.05,0,21.5,0,2.5,0,,0,0.2,9,0,3.6,61,0,,,0.2,0,0.2,0,0,0,0,0,0,965,
633,PM1000,693,No,1315,yprime+ODS,No,0.3,0,0.04,0,21,0,0.6,0,0,0,0,0,0,0,77.06,0,0,0,0,0,0.4,0,0,0.472453499,0,0.127546501,0,,
634,Inconel718p3,1179,No,27840,DoublePrime,No,0.52,0.006,0.03,0,18.56,0,18.76,0,0,0,0.02,3.01,0,5.24,52.79,0.0033,0,0,0.06,0,1,0,0,0,0,0,0,,21.7
635,Inconel625,,No,3484,,No,0.32,0,0.019,0,21.49,0,1.41,0,,0,0.04,8.88,0.006,3.77,63.74,0,,,0.07,0,0.26,0,0,0,0,0,0,942,
636,Inconel718,740,No,17904,DoublePrime,No,0.5,0,0.04,0,19,0,18.5,0,0,0,0.2,3,0,5.1,52.5,0,0,0,0.2,0,0.9,0,0,0,0,0,0,,25
637,Udimet710,,No,18722,,No,2.48,0.015,0.06,15.5,17.8,0,0.14,,,0,0.03,3.17,0,0,54.09,0,,,0,0,4.97,0,1.75,0,0,0,0,,
638,Udimet710,1187,No,18722,GammaPrime,No,2.48,0.015,0.06,15.5,17.8,0,0.14,0,0,0,0.03,3.17,0,0,54.09,0,0,0,0,0,4.97,0,1.75,0,0,0,0,,15.3
639,Inconel718P/M,,No,12676,,No,5.45,0,0.04,0,18.61,0,18.61,,,0,0,3.02,0,0,53.35,0,,,0,0,0.92,0,0,0,0,0,0,,
640,J15,458,No,4500,Solution,No,0.1,0,0.005,0,12.3,0,0,0,0,0,0,17.3,0,0,64.42,0,0,0,0,1,0,0,4.8,0.08,0,0,0,,
641,Inconel731,,No,0,,No,5.5,0.015,0.18,10,9.5,0,0,0,,0,0,2.5,0,0,67,0,,,0,0,4.6,1,0,0,0,0,0.06,835,
642,MAR-M246+Hf,813,No,42150,GammaPrime,No,5.5,0.015,0.14,10,9,0,0,1.8,0,0,0,2.5,0,0,63,0,0,0,0,1.5,1.5,0,10,0,0,0,0.05,,7.4
643,B-1900,,No,0,,No,6,0.015,0.1,10,8,0,0,0,,0,0,6,0,0,64,0,,,0,4,1,0,0,0,0,0,0.1,955,
644,Udimet720P_M,1079,No,23914,GammaPrime,Yes,2.5,0.03,0.025,14.75,16,0,0,0,0,0,0,3,0,0,57.41,0,0,0,0,0,5,0,1.25,0,0,0,0.035,,31
645,Inconel718,983,No,12230,DoublePrime,No,2.33,0.0041,0.059,0,17.2,0,19.23,0,0,0,0,2.98,0,3.16,53.56,0,0,0,0,0,1.48,0,0,0,0,0,0,,23.5
646,Inconel718P/M,,No,12454,,No,5.45,0,0.04,0,18.61,0,18.61,,,0,0,3.02,0,0,53.35,0,,,0,0,0.92,0,0,0,0,0,0,,
647,Udimet520,910,No,36820,GammaPrime,No,2,0.005,0.05,12,19,0,0,0,0,0,0,6,0,0,57,0,0,0,0,0,3,0,1,0,0,0,0,,7
648,TRW-NASAVIA,,No,0,,No,5.4,0.02,0.13,7.5,6.1,0,0,,,0,0,2,0,0.5,61,0,,,0,9,1,0,5.8,0,0,0,0.13,,
649,Astroloy,,No,30844,,No,4,0.03,0.06,17,15,0,0,,,0,0,5.3,0,0,55,0,,,0,0,3.5,0,0,0,0,0,0,,
650,Rene95,,No,22669,,No,3.5,0.009,0.074,8.12,13.66,0.006,0.11,0,,0,0,3.46,0.0028,3.45,61.5,0,,,0,0,2.54,0,3.42,0,0,0,0.044,1489,
651,CMSX2-singlecrystal,1135,No,27594,GammaPrime,No,5.6,0,0,4.6,8,0,0,0,0,0,0,0.6,0,0,66,0,0,0,0,5.8,0.9,0,7.9,0,0,0,0,,10
652,Inconel718,,No,5752,,No,0.52,0,0.018,0,17.64,0,19.74,0,,0,0,2.89,0,5.08,53.16,0,,,0,0.01,0.94,0,0,0,0,0,0,1154,
653,MAR-M247,705,No,42150,GammaPrime,No,5.5,0.015,0.14,10,8.3,0,0,1.5,0,0,0,0.7,0,0,60,0,0,0,0,3,1,0,10,0,0,0,0.05,,3.2
654,Unnamedalloy27,,No,0,,No,6,0.02,0.13,0,6,0,0,,,0,0,2,0,0,71.35,0,,,0,3,0,0,11,0,0,0,0.5,,
655,RR1000,,No,17320,,No,3,0.015,0.027,18.5,15,0,0,,,0,0,5,0,0,52.05,0.75,,,0,2,3.6,0,0,0,0,0,0.06,,
656,TMW2,972,No,32160,GammaPrime,No,2.3,0.02,0.03,21.8,14.4,0,0,0,0,0,0,2.8,0,0,51.42,0,0,0,0,0,5.9,0,1.3,0,0,0,0.03,,17.5
657,AlloyT+B,797,No,7800,GammaPrime,Yes,3.1,0.035,0.045,17,15,0,0,0,0,0,0,4,0,0,53.86,0,0,0,0,2.5,4.4,0,0,0,0,0,0.06,,19.66
658,U720Li,875,No,41428,GammaPrime,No,2.63,0.014,0.009,14.81,16.02,0,0,0,0,0,0,2.98,0,0,57.25,0,0,0,0,0,5.1,0,1.19,0,0,0,0,,31
659,Udimet720,,No,23398,,No,2.5,0.017,0.015,14.75,16,0,0,0,,0,0,3,0,0,57.43,0,,,0,0,5,0,1.25,0,0,0,0.035,1547,
660,MAR-M252,,No,16312,,No,1,0.005,0.15,10,20,0,0,,,0,0.5,10,0,0,55,0,,,0.5,0,2.6,0,0,0,0,0,0,,
661,TDNickel,,No,982,,No,0,0,0,0,0,0,0,0,,0,0,0,0,0,98,0,,,0,0,0,0,0,0,0,0,0,195,
662,Nimonic75,,No,1,,No,0,0,0.1,0,19.5,0,3,,,0,0.3,0,0,0,76,0,,,0.3,0,0.4,0,0,0,0,0,0,,
663,Unnamedalloy6,1055,No,12349,GammaPrime,No,1.7,0,0.05,0,20,0,0,0,0,0,0,0,0,5.2,73.05,0,0,0,0,0,0,0,0,0,0,0,0,,22.7
664,J5,,No,8250,,No,0.1,0,0.01,0,12.3,0,0,,,0,0,22,0,0,64.51,0,,,0,1,0,0,0,0,0,0,0,,
665,Inconel718,,No,15924,,No,0.59,0.003,0.04,0.02,17.53,0,20.01,,,0,0.24,2.97,0,5.13,52.24,0,,,0.3,0,0.93,0,0,0,0,0,0,,
666,KM41,,No,11176,,No,3.67,0.009,0.024,16.24,12.58,0,0,0,,0.0021,0,4.03,0,1.96,57.06,0,,,0,0,4.4,0,0,0,0,0,0.027,1365,
667,Nimonic263,,No,12784,,No,0.5,0.001,0.06,20,20,0,0,0,,0,0.4,5.9,0,0,51,0,,,0.3,0,2.1,0,0,0,0,0,0.02,650,
668,Udimet720P_M,1418,No,24006,GammaPrime,Yes,2.5,0.03,0.025,14.75,16,0,0,0,0,0,0,3,0,0,57.41,0,0,0,0,0,5,0,1.25,0,0,0,0.035,,28
669,Haynes242,616,No,4500,Solution,No,0,0,0,0,8,0,0,0,0,0,0,25,0,0,66,0,0,0,0,1,0,0,0,0,0,0,0,,
670,AlloyT+,,No,6016,,No,3.1,0.02,0.045,17,15,0,0,,,0,0,4,0,0,53.88,0,,,0,2.5,4.4,0,0,0,0,0,0.06,,
671,Rene95,1076,No,13253,GammaPrime,Yes,3.43,0.009,0.07,7.85,13.63,0,0,0,0,0,0,3.5,0,3.46,62,0.007,0,0,0.01,0,2.48,0,3.5,0,0,0,0.05,,14
672,Inconel718,,No,12230,,No,2.33,0.0041,0.059,0,17.2,0,19.23,0,,0,0,2.98,0,3.16,53.56,0,,,0,0,1.48,0,0,0,0,0,0,1073,
673,Inconel718,935,No,11666,DoublePrime,No,0.5,0.004,0.02,0,18,0,18.1,0,0,0,0,2.9,0,5.3,54.17,0.008,0,0,0,0,1,0,0,0,0,0,0,,
674,MAR-M247,,No,42150,,No,5.5,0.015,0.14,10,8.3,0,0,0,,0,0,0.7,0,0,60,1.5,,,0,3,1,0,10,0,0,0,0.05,1035,
675,Inconel718,,No,12230,,No,2.33,0.0041,0.059,0,17.2,0,19.23,,,0,0,2.98,0,3.16,53.56,0,,,0,0,1.48,0,0,0,0,0,0,,
676,Nimonic075,,No,1052,,No,0,0,0.1,0,19.5,0,3,0,,0,0.3,0,0,0,76,0,,,0.3,0,0.4,0,0,0,0,0,0,150,
677,Inconel100,,No,0,,No,5.5,0.014,0.18,15,10,0,0,,,0,0,3,0,0,60,0,,,0,0,4.7,1,0,0,0,0,0.06,,
678,Alloy909,730,No,11702,GammaPrime,No,0.06,0.007,0.01,13.2,0.03,0,45.22,0,0,0,0,0,0,1.42,38.2,0,0,0,0.43,0,1.42,0,0,0,0,0,0,,24.1
679,RR1000+,,No,7960,,No,3.1,0.02,0.045,17,15,0,0,0,,0,0,4.5,0,0,53.53,0.35,,,0,2,4.4,0,0,0,0,0,0.06,1052,
680,EP741NP,,No,74672,,No,5.02,0.015,0.04,15.8,8.2,0,0,0,,0,0,3.9,0,2.56,57.47,0.24,,,0,0,1.45,0,5.3,0,0,0,0.01,1303,
681,Inconel713C,,No,34340,,No,6.2,0.011,0.1,0,13.1,0,0,,,0,0,4.5,0,1.6,71.87,0,,,0,1.75,0.8,0,0,0,0,0,0.07,,
682,Inconel625,602,No,3523,DoublePrime,Yes,0.25,0,0.021,0,21.43,0,1.28,0,0,0,0.03,8.88,0.006,3.77,64.02,0,0,0,0.05,0,0.26,0,0,0,0,0,0,,37.5
683,Inconel939,,No,10640,,No,1.9,0.01,0.15,19,22.5,0,0,,,0,0,0,0,1,48.24,0,,,0,1.4,3.7,0,2,0,0,0,0.1,,
684,El-929,,No,6640,,No,4,0.02,0.1,14,10,0,0,0,,0,0,4,0,0,60.38,0,,,0,0,2,0.5,5,0,0,0,0,1177,
685,Unnamedalloy31,,No,11702,,No,0.54,0.004,0.04,22.5,0,0,41.74,0,,0,0,0,0,4.07,29.5,0,,,0.31,0,1.3,0,0,0,0,0,0,1172,
686,HaynesR-41,719,No,16476,GammaPrime,No,1.5,0.006,0.09,11,19,0,5,0,0,0,0.1,10,0,0,49.7,0,0,0,0.5,0,3.1,0,0,0,0,0,0,,27.3
687,Haynes242,614,No,4500,Solution,No,0,0,0,0,8,0,0,0,0,0,0,25,0,0,66,0,0,0,0,1,0,0,0,0,0,0,0,,
688,Udimet710,1077,No,18722,GammaPrime,No,2.48,0.015,0.06,15.5,17.8,0,0.14,0,0,0,0.03,3.17,0,0,54.09,0,0,0,0,0,4.97,0,1.75,0,0,0,0,,23
689,B-1900,,No,0,,No,6,0.015,0.1,10,8,0,0,,,0,0,6,0,0,64,0,,,0,4,1,0,0,0,0,0,0.1,,
690,MAR-M200+Hf,,No,43550,,No,5,0.015,0.14,10,9,0,0,0,,0,0,0,0,1,59,1.8,,,0,0,2,0,12.5,0,0,0,0.05,1035,
691,Udimet700,,No,41416,,No,4,0.03,0.06,17,15,0,0,,,0,0,5,0,0,55,0,,,0,0,3.5,0,0,0,0,0,0,,
692,Inconel718KC1550,1319.7,No,37810.8,DoublePrime,No,1.05,0.0063,0.054,0.4,17.51,0,17.3,0,0,0,0.1,2.91,0,5.93,53.68,0.002,0,0,0.34,0,0.68,0,0,0,0,0,0,,11
693,D-979,890,No,17360,GammaPrime,No,1,0.01,0.05,0,15,0,27,0,0,0,0.3,4,0,0,49.44,0,0,0,0.2,0,3,0,0,0,0,0,0,,21
694,Haynes282,,No,10566,,No,1.5,0.005,0.06,10,20,0,1.5,,,0,0.3,8.3,0,0,56.09,0,,,0.15,0,2.1,0,0,0,0,0,0,,
695,GH220,,No,10980,,No,4.12,0.013,0.046,14.55,9.9,0.004,0,,,0,0.02,5.4,0,0,57.97,0,,,0.06,0,2.3,0.27,5.35,0,0,0,0,,
696,Allvac718PLUS,,No,12890,,No,1.5,0.005,0.02,9.1,17.4,0.013,9.7,,,0,0,2.7,0,5.5,52.36,0,,,0,0,0.7,0,1,0,0,0,0,,
697,Inconel738X,,No,22474,,No,3.7,0.0125,0.15,8.96,15.5,0,0.14,,,0,0.1,1.68,0,1.5,59.89,0,,,0.1,1.9,3.75,0,2.55,0,0,0,0.069,,
698,Nimonic263,,No,12784,,No,0.5,0.001,0.06,20,20,0,0,0,,0,0.4,5.9,0,0,51,0,,,0.3,0,2.1,0,0,0,0,0,0.02,800,
699,Udimet720P/M,,No,23620,,No,2.5,0.03,0.025,14.75,16,0,0,0,,0,0,3,0,0,57.41,0,,,0,0,5,0,1.25,0,0,0,0.035,1377,
700,NimonicPK.33,,No,24621,,No,2,0.03,0.05,14,18.5,0,0.3,0,,0,0.1,7,0,0,56,0,,,0.1,0,2,0,0,0,0,0,0,1180,
