Repository: Mackus101/Nickel_NN

File: full_set.csv (part 3 of 8)
,names,Yield Strength,Pressure treated,Area under heat treatment curve,Strengthening Precipitate Phase,Powder processed,Al,B,C,Co,Cr,Cu,Fe,Hf,La,Mg,Mn,Mo,N,Nb,Ni,P,Re,Ru,Si,Ta,Ti,V,W,Y,Th,O,Zr,Ultimate Tensile Strength,Elongation
701,Waspaloy1651,,No,44108,,No,1.35,0.004,0.031,12.4,19.4,0,0,,,0,0,4.05,0,0,59.64,0,,,0,0,3.07,0,0,0,0,0,0.06,,
702,Incoloy903,895,No,11555,GammaPrime,No,0.7,0,0,15,0,0,41,0,0,0,0,0,0,3,38,0,0,0,0,0,1.4,0,0,0,0,0,0,,18
703,Waspaloy11,,No,19620,,No,1.36,0.005,0.018,14,18.9,0,0,0,,0,0,4.1,0,0,58.52,0,,,0,0,3.1,0,0,0,0,0,0,1365,
704,Unnamedalloy8,,No,0,,No,5.55,0,0,15,10,0,0,,,0,0,3.5,0,0,60.75,0,,,0,0,5.2,0,0,0,0,0,0,,
705,Inconel718,,No,15924,,No,0.59,0.003,0.04,0.02,17.53,0,20.01,0,,0,0.24,2.97,0,5.13,52.24,0,,,0.3,0,0.93,0,0,0,0,0,0,1057,
706,UDM56,,No,2326,,No,4.5,0.07,0.02,5,16,0,0,0,,0,0,1.5,0,0,64,0,,,0,0,2,0.5,6,0,0,0,0.03,710,
707,Udimet700,,No,41968,,No,4.42,0.03,0.06,18.8,15.5,0,0.15,,,0,0.1,5.1,0,0,52.28,0,,,0.1,0,3.41,0,0,0,0,0,0.05,,
708,Allvac718PLUS,1169,No,12890,GammaPrime,No,1.5,0.005,0.02,9.1,17.4,0,9.7,0,0,0,0,2.7,0,5.5,52.36,0.013,0,0,0,0,0.7,0,1,0,0,0,0,,
709,AlloyT+B,,No,7960,,No,3.1,0.035,0.045,17,15,0,0,0,,0,0,4,0,0,53.86,0,,,0,2.5,4.4,0,0,0,0,0,0.06,1287,
710,Inconel738X,800,No,22474,GammaPrime,No,3.7,0.0125,0.15,8.96,15.5,0,0.14,0,0,0,0.1,1.68,0,1.5,59.89,0,0,0,0.1,1.9,3.75,0,2.55,0,0,0,0.069,,5
711,Inconel713C,,No,4820,,No,6.3,0.011,0.09,0,12.7,0,0,,,0,0,4.5,0,1,70.93,0,,,0,3.6,0.8,0,0,0,0,0,0.07,,
712,Inconel713C,,No,4740,,No,6,0.008,0.07,0,13.2,0,0,,,0,0,4.4,0,2,73.47,0,,,0,0,0.8,0,0,0,0,0,0.05,,
713,Inconel718P/M,,No,12566,,No,5.45,0,0.04,0,18.61,0,18.61,,,0,0,3.02,0,0,53.35,0,,,0,0,0.92,0,0,0,0,0,0,,
714,Inconel738LC,,No,22474,,No,3.4,0.01,0.11,8.5,16,0,0,0,,0,0,1.7,0,0.9,61,0,,,0,1.7,3.4,0,2.6,0,0,0,0.05,1035,
715,Inconel713C,714,Yes,19540,GammaPrime,No,6.2,0.011,0.1,0,13.1,0,0,0,0,0,0,4.5,0,1.6,71.87,0,0,0,0,1.75,0.8,0,0,0,0,0,0.07,,6.5
716,Inconel731X,,No,0,,No,5.6,0.014,0.16,9.72,9.6,0,0.23,,,0,0,2.46,0,0,66.66,0,,,0.045,0,4.66,0.85,0,0,0,0,0,,
717,Inconel100,695,No,0,GammaPrime,No,5.5,0.014,0.18,15,10,0,0,0,0,0,0,3,0,0,60,0,0,0,0,0,4.7,1,0,0,0,0,0.06,,6
718,Rene95,1338,No,49733,GammaPrime,Yes,3.43,0.009,0.07,7.85,13.63,0,0,0,0,0,0,3.5,0,3.46,62,0.007,0,0,0.01,0,2.48,0,3.5,0,0,0,0.05,,9
719,MERL76,,No,2352,,No,5,0.02,0.02,18.5,12.5,0,0,0,,0,0,3.2,0,1.4,54.5,0.4,,,0,0,4.4,0,0,0,0,0,0.06,1255,
720,Udimet720P/M,,No,23620,,No,2.5,0.03,0.025,14.75,16,0,0,0,,0,0,3,0,0,57.41,0,,,0,0,5,0,1.25,0,0,0,0.035,1562,
721,Rene95,1200,No,4353,GammaPrime,Yes,3.43,0.009,0.07,7.85,13.63,0,0,0,0,0,0,3.5,0,3.46,62,0.007,0,0,0.01,0,2.48,0,3.5,0,0,0,0.05,,15
722,Udimet700,672.9,No,41416,GammaPrime,No,4,0.03,0.06,17,15,0,0,0,0,0,0,5,0,0,55,0,0,0,0,0,3.5,0,0,0,0,0,0,,7.6
723,Alloy909,821,No,11694,GammaPrime,No,0.05,0,0.005,12.9,0.1,0,41.4,0,0,0,0,0.03,0,5.1,38.44,0,0,0,0.42,0,1.56,0,0,0,0,0,0,,26
724,Inconel713LC,750,No,0,GammaPrime,No,5.9,0.01,0.05,0,12,0,0,0,0,0,0,4.5,0,2,75,0,0,0,0,0,1.6,0,0,0,0,0,0.1,,15
725,TRW-NASAVIA,730,No,0,GammaPrime,No,5.4,0.02,0.13,7.5,6.1,0,0,0,0,0,0,2,0,0.5,61,0,0.5,0,0,9,1,0,5.8,0,0,0,0.13,,39
726,N-155,620,No,4441,Solution,No,0,0,0.15,20,21,0,30,0,0,0,1.5,3,0.15,1,20,0,0,0,0.5,0,0,0,2.5,0,0,0,0,,39
727,Incoloy909,,No,11694,,No,0,0.001,0.01,13,0,0,42,0,,0,0,0,0,4.7,38,0,,,0.4,0,1.5,0,0,0,0,0,0,1160,
728,Inconel718,,No,5752,,No,0.44,0,0.008,0,17.82,0,18.42,0,,0,0,2.92,0,5.31,53.49,0,,,0,0.02,0.95,0,0,0,0,0,0,1156,
729,Waspaloy,869,No,92888,GammaPrime,No,1.4,0.006,0.03,13.8,19.5,0,0.2,0,0,0,0,4.3,0,0,57.76,0.004,0,0,0,0,3,0,0,0,0,0,0,,
730,Inconel718KC1543,1239,No,37810.8,DoublePrime,No,1.12,0.0099,0.058,0.36,17.4,0,14.94,0,0,0,0.11,3.02,0,6.47,54.2,0.005,0,0,0.92,0,1.37,0,0,0,0,0,0,,5.6
731,Waspaloy,1076,No,54888,GammaPrime,No,1.4,0.006,0.03,13.8,19.5,0,0.2,0,0,0,0,4.3,0,0,57.76,0.004,0,0,0,0,3,0,0,0,0,0,0,,
732,Udimet700,,No,41416,,No,4,0.03,0.06,17,15,0,0,0,,0,0,5,0,0,55,0,,,0,0,3.5,0,0,0,0,0,0,1410,
733,Inconel738,,No,0,,No,3.4,0.011,0.17,8.7,16.2,0,0,,,0,0,3.1,0,1,62.22,0,,,0,1.7,3.3,0,0.1,0,0,0,0.1,,
734,Haynes556,195,No,0,Solution,No,0.3,0,0.1,20,22,0,29,0,0,0,1.5,3,0.2,0.1,20,0,0,0,0.4,0.9,0,0,2.5,0.02,0,0,0,,53
735,InconelMA0754,725,No,1316,yprime+ODS,No,0.3,0,0.05,0,20,0,0,0,0,0,0,0,0,0,78,0,0,0,0,0,0.5,0,0,0.472453499,0,0.127546501,0,,26
736,Haynes230,265,No,0,Solution,No,0.3,0,0.1,0,22,0,0,0,0.02,0,0.5,2,0,0,57,0,0,0,0.4,0,0,0,14,0,0,0,0,,55
737,MAR-M200+Hf,,No,43550,,No,5,0.015,0.14,10,9,0,0,0,,0,0,0,0,1,59,1.8,,,0,0,2,0,12.5,0,0,0,0.05,1035,
738,Udimet720Li,914,No,23992,GammaPrime,Yes,2.5,0.018,0.023,14.73,16.26,0,0,0,0,0,0,3.01,0,0,57.14,0,0,0,0,0,5.05,0,1.27,0,0,0,0,,20.6
739,J5,,No,8250,,No,0.1,0,0.01,0,12.3,0,0,,,0,0,22,0,0,64.51,0,,,0,1,0,0,0,0,0,0,0,,
740,Haynes242,,No,7150,,No,0,0,0,0,8,0,0,,,0,0,25,0,0,66,0,,,0,1,0,0,0,0,0,0,0,,
741,Waspaloy1651,,No,44108,,No,1.35,0.004,0.031,12.4,19.4,0,0,0,,0,0,4.05,0,0,59.64,0,,,0,0,3.07,0,0,0,0,0,0.06,1179,
742,RR1000,,No,17320,,No,3,0.015,0.027,18.5,15,0,0,,,0,0,5,0,0,52.05,0.75,,,0,2,3.6,0,0,0,0,0,0.06,,
743,Inconel718KC1542,,No,11781.11111,,No,0.75,0.009,0.06,0.36,17.42,0.004,18.03,0,,0,0.11,2.99,0,5.47,53.21,0,,,0.61,0,0.97,0,0,0,0,0,0,1339,
744,Thermo-Span,987,No,11805,GammaPrime,No,0.45,0.004,0,29,5.5,0,34.8,0,0,0,0,0,0,4.8,24.25,0,0,0,0.35,0,0.85,0,0,0,0,0,0,,17.2
745,Ticolloy4,,No,0,,No,0.63,0.004,0.028,0,17.8,0,18.3,0,,0.001,0,3.05,0,5.28,53.57,0,,,0,0,1.34,0,0,0,0,0,0,1359,
746,Alloy901,,No,20994,,No,0.2,0.015,0.05,0,12.5,0,36,,,0,0.1,5.7,0,0,42.5,0,,,0.1,0,2.8,0,0,0,0,0,0,,
747,M22,,No,0,,No,6.3,0,0.13,0,5.7,0,0,,,0,0,2,0,0,71,0,,,0,3,0,0,11,0,0,0,0.6,,
748,Cabot214,560,No,0,GammaPrime,No,4.5,0,0,0,16,0,2.5,0,0,0,0,0,0,0,75,0,0,0,0,0,0,0,0,0.01,0,0,0,,38
749,MAR-M247:WLK,808,Yes,24530,GammaPrime,No,5.5,0.013,0.17,10.15,8.63,0,0.04,1.4,0,0,0,0.73,0,0,59.66,0,0,0,0,3,1,0,9.67,0,0,0,0.04,,4.3
750,Udimet720P/M,,No,24006,,No,2.5,0.04,0.025,14.75,16,0,0,0,,0,0,3,0,0,57.41,0,,,0,0,5,0,1.25,0,0,0,0.035,1500,
751,TRW-NASAVIA,,No,0,,No,5.4,0.02,0.13,7.5,6.1,0,0,0,,0,0,2,0,0.5,61,0,,,0,9,1,0,5.8,0,0,0,0.13,595,
752,Inconel738LC,,No,22520,,No,3.44,0.01,0.09,8.61,15.95,0,0.04,,,0,0,1.77,0,0.92,61.18,0,,,0,1.76,3.55,0,2.64,0,0,0,0.038,,
753,RR1000,,No,17320,,No,3,0.015,0.027,18.5,15,0,0,0,,0,0,5,0,0,52.05,0.75,,,0,2,3.6,0,0,0,0,0,0.06,1239,
754,Inconel718,,No,23655,,No,0.53,0,0.05,0,17.9,0,18.92,0,,0,0.06,3,0,5,53.5,0,,,0.05,0,0.99,0,0,0,0,0,0,974,
755,AlloyT+B,,No,7800,,No,3.1,0.035,0.045,17,15,0,0,,,0,0,4,0,0,53.86,0,,,0,2.5,4.4,0,0,0,0,0,0.06,,
756,Udimet710,619.1,No,41416,GammaPrime,No,2.5,0.02,0.07,15,18,0,0,0,0,0,0,3,0,0,55,0,0,0,0,0,5,0,1.5,0,0,0,0,,8
757,InconelX750,825,No,36610,GammaPrime,No,0.7,0,0.04,0,15.5,0,7,0,0,0,0.5,0,0,1,73,0,0,0,0.2,0,2.5,0,0,0,0,0,0,,5
758,Inconel706,,No,14223,,No,0.24,0,0.021,0.03,16.2,0,37.3,0,,0,0,0.05,0,3,41.59,0,,,0.05,0,1.52,0,0,0,0,0,0,845,
759,SEL-15,752,No,3040,GammaPrime,No,5.4,0.015,0.07,14.5,11,0,0,0,0,0,0,6.5,0,0.5,58,0,0,0,0,0,2.5,0,1.5,0,0,0,0,,21
760,Ticolloy12,,No,0,,No,0.94,0.003,0.032,0,17.53,0,17.83,0,,0.001,0,3.05,0,5.72,53.93,0,,,0,0,0.96,0,0,0,0,0,0,1532,
761,Unnamedalloy3,,No,4995,,No,0,0,0,0,24,0,33.17,,,0,0,0,0,3,40,0,,,0,0,3,0,0,0,0,0,0,,
762,M22,550,No,0,GammaPrime,No,6.3,0,0.13,0,5.7,0,0,0,0,0,0,2,0,0,71,0,0,0,0,3,0,0,11,0,0,0,0.6,,7
763,Nimonic115,725,No,8379,GammaPrime,No,4.9,0.16,0.15,13.2,14.3,0,0,0,0,0,0,0,0,0,60,0,0,0,0,0,3.7,0,0,0,0,0,0.04,,26
764,Incoloy909,,No,11694,,No,0,0.001,0.01,13,0,0,42,0,,0,0,0,0,4.7,38,0,,,0.4,0,1.5,0,0,0,0,0,0,1025,
765,Rene220,,No,6590,,No,0.5,0.01,0.015,12,18,0,0,,,0,0,3,0,5,57.48,0,,,0,3,1,0,0,0,0,0,0,,
766,Rene95,,No,1964,,No,3.43,0.009,0.07,7.85,13.63,0.007,0,,,0,0,3.5,0,3.46,62,0,,,0.01,0,2.48,0,3.5,0,0,0,0.05,,
767,RR1000+,,No,7960,,No,3.1,0.02,0.045,17,15,0,0,0,,0,0,4.5,0,0,53.53,0.35,,,0,2,4.4,0,0,0,0,0,0.06,1173,
768,Rene95,1255,No,68424,GammaPrime,No,3.5,0.01,0.15,8,14,0,0,0,0,0,0,3.5,0,3.5,61,0,0,0,0,0,2.5,0,3.5,0,0,0,0.05,,12
769,Rene220,,No,6812,,No,0.5,0.01,0.015,12,18,0,0,0,,0,0,3,0,5,57.48,0,,,0,3,1,0,0,0,0,0,0,917,
770,Inconel718,,No,11666,,No,0.6,0.004,0.03,0,18,0.004,19.2,,,0,0,2.9,0,5.25,53.07,0,,,0,0,0.95,0,0,0,0,0,0,,
771,Waspaloy5,931,No,19620,GammaPrime,No,1.34,0.005,0.034,13.25,19.2,0,0,0,0,0,0,4.34,0,0,58.76,0,0,0,0,0,3.07,0,0,0,0,0,0,,27
772,Inconel718KC1552,879.1,No,37810.8,DoublePrime,No,0.26,0.0055,0.054,0.36,18.02,0,20.71,0,0,0,0.11,2.86,0,3.94,51.99,0.002,0,0,0.31,0,0.52,0,0,0,0,0,0,,21.2
773,Udimet720P_M,1178,No,23914,GammaPrime,Yes,2.5,0.02,0.025,14.75,16,0,0,0.75,0,0,0,3,0,0,57.41,0,0,0,0,0,5,0,1.25,0,0,0,0.035,,19
774,Inconel713C,,No,4740,,No,6.3,0.011,0.09,0,13.5,0,0,0,,0,0,4.6,0,1.8,71.33,0,,,0,1.5,0.8,0,0,0,0,0,0.07,833,
775,Inconel731X,,No,0,,No,5.6,0.014,0.16,9.72,9.6,0,0.23,,,0,0,2.46,0,0,66.66,0,,,0.045,0,4.66,0.85,0,0,0,0,0,,
776,Inconel713C,,No,0,,No,6.1,0.012,0.12,0,12.5,0,0,0,,0,0,4.2,0,2,74,0,,,0,0,0.8,0,0,0,0,0,0.1,470,
777,Inconel731X,,No,0,,No,5.6,0.014,0.16,9.72,9.6,0,0.23,,,0,0,2.46,0,0,66.66,0,,,0.045,0,4.66,0.85,0,0,0,0,0,,
778,Inconel738X,,No,22474,,No,3.7,0.0125,0.15,8.96,15.5,0,0.14,0,,0,0.1,1.68,0,1.5,59.89,0,,,0.1,1.9,3.75,0,2.55,0,0,0,0.069,836.3,
779,Inconel718,891,Yes,16130,DoublePrime,No,0.56,0,0.05,0,19.3,0,19.96,0,0,0,0.05,3.1,0,4.9,51.1,0,0,0,0.05,0,0.93,0,0,0,0,0,0,,25.9
780,MAR-M247:WLK,,No,203820,,No,5.5,0.013,0.17,10.15,8.63,0,0.04,0,,0,0,0.73,0,0,59.66,1.4,,,0,3,1,0,9.67,0,0,0,0.04,1048,
781,Inconel713C,,No,34340,,No,6.3,0.011,0.09,0,13.5,0,0,,,0,0,4.6,0,1.8,71.33,0,,,0,1.5,0.8,0,0,0,0,0,0.07,,
782,Inconel625,479,No,1038,DoublePrime,No,0.2,0,0.05,0,21.5,0,2,0,0,0,0.2,9,0,3.6,63.05,0,0,0,0.2,0,0.2,0,0,0,0,0,0,,54
783,N-155,,No,4441,,No,0,0,0.15,20,21,0,30,0,,0,1.5,3,0.15,1,20,0,,,0.5,0,0,0,2.5,0,0,0,0,650,
784,KM47,,No,11176,,No,3.41,0.011,0.0617,17.66,12.5,0,0,,,0.0016,0,3.87,0,1.89,55.9,0.314,,,0,0,4.26,0,0.1,0,0,0,0.022,,
785,Inconel718,,No,15480,,No,2.04,0.0019,0.048,0,16.6,0,13.71,0,,0,0,3.09,0,3.55,57.45,0,,,0,0,1.21,0,2.3,0,0,0,0,1058,
786,SEL,,No,12160,,No,4.4,0.015,0.08,22,15,0,0,,,0,0,4.5,0,0,51,0,,,0,0,2.4,0,0,0,0,0,0,,
787,Inconel939,,No,13840,,No,2,0.004,0.15,19,22.4,0.005,0,0,,0,0,0.01,0,1.02,48.23,0,,,0.001,1.45,3.71,0,2.02,0,0,0,0.003,953,
788,AlloyT+B,911,No,7960,GammaPrime,Yes,3.1,0.035,0.045,17,15,0,0,0,0,0,0,4,0,0,53.86,0,0,0,0,2.5,4.4,0,0,0,0,0,0.06,,29.75
789,Inconel718KC1543,974.9,No,38170.8,DoublePrime,No,1.12,0.0099,0.058,0.36,17.4,0,14.94,0,0,0,0.11,3.02,0,6.47,54.2,0.005,0,0,0.92,0,1.37,0,0,0,0,0,0,,11.1
790,SEL-15,952,No,3040,GammaPrime,No,5.4,0.015,0.07,14.5,11,0,0,0,0,0,0,6.5,0,0.5,58,0,0,0,0,0,2.5,0,1.5,0,0,0,0,,15
791,Inconel718,,No,12890,,No,0.5,0.004,0.02,0,18,0.008,18.1,,,0,0,2.9,0,5.3,54.17,0,,,0,0,1,0,0,0,0,0,0,,
792,Unnamedalloy7,920,No,12349,GammaPrime,No,0,0,0.05,0,20,0,0,0,0,0,0,0,0,8,71.95,0,0,0,0,0,0,0,0,0,0,0,0,,11.7
793,Inconel718,,No,13849,,No,0.5,0,0.04,0,19,0,18.5,0,,0,0.2,3,0,5.1,52.5,0,,,0.2,0,0.9,0,0,0,0,0,0,885,
794,Inconel738,847,No,0,GammaPrime,No,3.39,0.011,0.17,8.57,15.91,0,0,0,0,0,0,2.59,0,0.02,62.22,0,0,0,0,1.68,3.34,0,2.53,0,0,0,0.1,,10.2
795,Inconel718,544,No,277666,DoublePrime,No,0.5,0.004,0.02,0,18,0,18.1,0,0,0,0,2.9,0,5.3,54.17,0.008,0,0,0,0,1,0,0,0,0,0,0,,
796,SEL,,No,12160,,No,4.4,0.015,0.08,22,15,0,0,0,,0,0,4.5,0,0,51,0,,,0,0,2.4,0,0,0,0,0,0,1020,
797,Inconel718,,No,12230,,No,2.33,0.0041,0.059,0,17.2,0,19.23,0,,0,0,2.98,0,3.16,53.56,0,,,0,0,1.48,0,0,0,0,0,0,953,
798,Udimet500,,No,36708,,No,2.99,0.004,0.08,19,19.3,0,0.24,,,0,0.1,4.15,0,0,51.06,0,,,0.13,0,2.95,0,0,0,0,0,0,,
799,Nimonic105,,No,35124,,No,4.7,0.005,0.13,20,15,0,0,,,0,0.3,5,0,0,53,0,,,0.3,0,1.2,0,0,0,0,0,0.1,,
800,Inconel718,,No,3145,,No,0.56,0,0.05,0,19.3,0,19.96,0,,0,0.05,3.1,0,4.9,51.1,0,,,0.05,0,0.93,0,0,0,0,0,0,977,
801,Rene95,,No,46848,,No,3.5,0.01,0.15,8,14,0,0,0,,0,0,3.5,0,3.5,61,0,,,0,0,2.5,0,3.5,0,0,0,0.05,1550,
802,Inconel731,,No,0,,No,5.5,0.015,0.18,10,9.5,0,0,0,,0,0,2.5,0,0,67,0,,,0,0,4.6,1,0,0,0,0,0.06,750,
803,NimonicPE.16,170,No,16934,GammaPrime,No,1.2,0.02,0.05,1,16.5,0,33,0,0,0,0.1,1.1,0,0,43,0,0,0,0.1,0,1.2,0,0,0,0,0,0,,
804,KM48,,No,11176,,No,3.81,0.034,0.0633,17.56,12.3,0,0,0,,0.0014,0,4.01,0,1.97,55.53,0.319,,,0,0,4.38,0,0,0,0,0,0.0235,1369,
805,Allvac718PLUS,,No,11666,,No,1.5,0,0,12,18,0,10,,,0,0,2.8,0,5.5,49.5,0,,,0,0,0.7,0,0,0,0,0,0,,
806,Inconel718,1132,No,15924,DoublePrime,No,0.57,0.002,0.04,0.02,17.97,0,19.15,0,0,0,0.17,3.06,0,5.24,52.59,0,0,0,0.25,0,0.94,0,0,0,0,0,0,,4.9
807,Ticolloy4,,No,0,,No,0.63,0.004,0.028,0,17.8,0,18.3,,,0.001,0,3.05,0,5.28,53.57,0,,,0,0,1.34,0,0,0,0,0,0,,
808,M22,,No,0,,No,6.3,0,0.13,0,5.7,0,0,0,,0,0,2,0,0,71,0,,,0,3,0,0,11,0,0,0,0.6,730,
809,Inconel718KC1551,948,No,37810.8,DoublePrime,No,1.28,0.0063,0.059,0.63,17.23,0,18.3,0,0,0,0.14,2.99,0,3.85,53.68,0.003,0,0,0.34,0,1.45,0,0,0,0,0,0,,23.3
810,Astroloy,965,No,36924,GammaPrime,No,4,0.03,0.06,17,15,0,0,0,0,0,0,5.3,0,0,55,0,0,0,0,0,3.5,0,0,0,0,0,0,,18
811,U720Li,,No,40968,,No,2.47,0.018,0.023,15.3,16.2,0,0,,,0,0,3.06,0,0,56.38,0,,,0,0,5.18,0,1.33,0,0,0,0.039,,
812,Inconel706,,No,15675,,No,0.26,0.0034,0.008,0,15.65,0.003,37.1,,,0,0.02,0.02,0.0046,2.96,42.38,0,,,0.05,0,1.54,0,0,0,0,0,0,,
813,Inconel718,,No,15480,,No,2.04,0.0019,0.048,0,16.6,0,13.71,0,,0,0,3.09,0,3.55,57.45,0,,,0,0,1.21,0,2.3,0,0,0,0,1535,
814,Inconel718,1104,No,49666,DoublePrime,No,0.5,0.004,0.02,0,18,0,18.1,0,0,0,0,2.9,0,5.3,54.17,0.008,0,0,0,0,1,0,0,0,0,0,0,,
815,Inconel738X,400,No,22474,GammaPrime,No,3.7,0.0125,0.15,8.96,15.5,0,0.14,0,0,0,0.1,1.68,0,1.5,59.89,0,0,0,0.1,1.9,3.75,0,2.55,0,0,0,0.069,,18
816,Udimet500,,No,36708,,No,2.9,0.006,0.08,18.5,18,0,0,,,0,0,4,0,0,54,0,,,0,0,2.9,0,0,0,0,0,0.05,,
817,Inconel718,858,No,12715,DoublePrime,No,0.63,0,0.05,0,17.9,0,18.84,0,0,0,0.18,3,0,5.1,52.96,0,0,0,0.22,0,1.12,0,0,0,0,0,0,,25.5
818,HastelloyX,260,No,1177,Solution,No,0,0,0.1,1.5,22,0,18.5,0,0,0,0.5,9,0,0,47,0,0,0,0.5,0,0,0,0.6,0,0,0,0,,37
819,Astroloy,,No,41520,,No,4.1,0,0.035,16.8,14.6,0,0.25,0,,0,0,5.2,0,0,55.43,0,,,0.02,0,3.54,0,0,0,0,0,0,1334,
820,Inconel713C,,No,4740,,No,6.3,0.011,0.09,0,12.7,0,0,,,0,0,4.5,0,1,70.93,0,,,0,3.6,0.8,0,0,0,0,0,0.07,,
821,Inconel718KC1545,768.1,No,38170.8,DoublePrime,No,0.34,0.0047,0.062,0.36,17.89,0,19.2,0,0,0,0.14,2.93,0,4.03,52.75,0.003,0,0,0.89,0,1.2,0,0,0,0,0,0,,21.2
822,AEREX350,,No,4021,,No,0.84,0.021,0.019,25.15,17.03,0.004,0,0,,0,0,3.05,0,1.13,44.69,0,,,0,4.02,2.07,0,2.17,0,0,0,0,1091,
823,Unnamedalloy14,,No,0,,No,6,0.02,0.041,0,6,0,0,,,0,0,2,0,1.5,73.34,0,,,0,0,0,0,11,0,0,0,0.1,,
824,Udimet700,,No,41192,,No,4.42,0.03,0.06,18.8,15.5,0,0.15,,,0,0.1,5.1,0,0,52.28,0,,,0.1,0,3.41,0,0,0,0,0,0.05,,
825,InconelMA6000,,No,27526,,No,4.5,0.01,0.05,0,15,0,0,0,,0,0,2,0,0,69,0,,,0,2,2.5,0,4,0,0,0,0.15,1295,
826,Inconel625,,No,1149,,No,0.2,0,0.05,0,21.5,0,2.5,,,0,0.2,9,0,3.6,61,0,,,0.2,0,0.2,0,0,0,0,0,0,,
827,Udimet500,,No,36708,,No,2.9,0.006,0.08,18.5,18,0,0,,,0,0,4,0,0,54,0,,,0,0,2.9,0,0,0,0,0,0.05,,
828,Udimet500,,No,36708,,No,2.9,0.006,0.08,18.5,18,0,0,0,,0,0,4,0,0,54,0,,,0,0,2.9,0,0,0,0,0,0.05,1040,
829,D-979,305,No,17360,GammaPrime,No,1,0.01,0.05,0,15,0,27,0,0,0,0.3,4,0,0,49.44,0,0,0,0.2,0,3,0,0,0,0,0,0,,18
830,Udimet720P/M,,No,23914,,No,2.5,0.04,0.025,14.75,16,0,0,,,0,0,3,0,0,57.41,0,,,0,0,5,0,1.25,0,0,0,0.035,,
831,Inconel731,750,No,0,GammaPrime,No,5.5,0.015,0.18,10,9.5,0,0,0,0,0,0,2.5,0,0,67,0,0,0,0,0,4.6,1,0,0,0,0,0.06,,4.3
832,Inconel100GATORIZE,,No,0,,No,5,0.03,0.07,18.5,12.4,0,0,0,,0,0,3.2,0,0,55.8,0,,,0,0,4.3,0.8,0,0,0,0,0.06,1500,
833,AF2-1DA6,,No,74672,,No,4.6,0.015,0.04,10,12,0,0,0,,0,0,2.8,0,0,61.55,0,,,0,1.5,2.8,0,4.6,0,0,0,0.1,1290,
834,InconelMA0754,,No,1316,,No,0.3,0,0.05,0,20,0,0,,,0,0,0,0,0,78,0,,,0,0,0.5,0,0,0,0,0,0,,
835,Inconel718_Ta,,No,11876,,No,0.47,0.0043,0.044,0,19.2,0,18,0,,0,0,3,0,0.02,49.1,0,,,0.02,9.1,1.04,0,0,0,0,0,0,1070,
836,KM45,,No,11176,,No,3.69,0.008,0.0236,17.59,12.47,0,0,0,,0.0023,0,3.96,0,1.93,55.71,0.313,,,0,0,4.26,0,0.02,0,0,0,0.022,1372,
837,Inconel718,,No,15480,,No,2.04,0.0019,0.048,0,16.6,0,13.71,,,0,0,3.09,0,3.55,57.45,0,,,0,0,1.21,0,2.3,0,0,0,0,,
838,Inconel738LC,,No,22520,,No,3.44,0.01,0.09,8.61,15.95,0,0.04,,,0,0,1.77,0,0.92,61.18,0,,,0,1.76,3.55,0,2.64,0,0,0,0.038,,
839,TMW2,1208,No,32160,GammaPrime,No,2.3,0.02,0.03,21.8,14.4,0,0,0,0,0,0,2.8,0,0,51.42,0,0,0,0,0,5.9,0,1.3,0,0,0,0.03,,15.5
840,Inconel718,891,Yes,27685,DoublePrime,No,0.53,0,0.05,0,17.9,0,18.92,0,0,0,0.06,3,0,5,53.5,0,0,0,0.05,0,0.99,0,0,0,0,0,0,,16.4
841,Inconel718KC1554,639.1,No,37810.8,DoublePrime,No,0.61,0.0044,0.061,0.36,17.86,0,19.95,0,0,0,0.12,2.95,0,3.64,52.38,0.001,0,0,0.64,0,0.96,0,0,0,0,0,0,,33.7
842,Inconel718,794,Yes,16130,DoublePrime,No,0.56,0,0.05,0,19.3,0,19.96,0,0,0,0.05,3.1,0,4.9,51.1,0,0,0,0.05,0,0.93,0,0,0,0,0,0,,19.6
843,TMW1,,No,32160,,No,2.4,0.02,0.03,14.8,16.3,0,0,0,,0,0,3.1,0,0,59.22,0,,,0,0,2.8,0,1.3,0,0,0,0.03,1579,
844,Inconel718p5,985,No,27840,DoublePrime,No,0.5,0.005,0.02,0,18.76,0,18.56,0,0,0,0.02,3.01,0,5.17,52.9,0.013,0,0,0.05,0,1.01,0,0,0,0,0,0,,26.6
845,NM3,,No,6372,,No,3.65,0.013,0.024,14.65,11.8,0,0,0,,0,0,3.3,0,0,61.01,0,,,0,0,5.5,0,0,0,0,0,0.052,1252,
846,Rene41,720,No,16424,GammaPrime,No,1.5,0.005,0.09,11,19,0,0,0,0,0,0,10,0,0,55,0,0,0,0,0,3.1,0,0,0,0,0,0,,10
847,TDNickel,,No,982,,No,0,0,0,0,0,0,0,0,,0,0,0,0,0,98,0,,,0,0,0,0,0,0,0,0,0,230,
848,Udimet720Li,,No,23992,,No,2.5,0.018,0.023,14.73,16.26,0,0,,,0,0,3.01,0,0,57.14,0,,,0,0,5.05,0,1.27,0,0,0,0,,
849,Inconel718,,No,12230,,No,1.85,0.0033,0.056,0,17.58,0,17,,,0,0,2.85,0,3.44,56.04,0,,,0,0,1.18,0,0,0,0,0,0,,
850,TRW-NASAVIA,,No,0,,No,5.4,0.02,0.13,7.5,6.1,0,0,0,,0,0,2,0,0.5,61,0,,,0,9,1,0,5.8,0,0,0,0.13,870,
851,Alloy903,,No,11650,,No,0.81,0.006,0.03,15,0.16,0,43.25,0,,0,0,0,0,1.47,37.8,0,,,0,0,1.47,0,0,0,0,0,0,1100,
852,Rene95,905,No,22669,GammaPrime,No,3.5,0.009,0.074,8.12,13.66,0,0.11,0,0,0,0,3.46,0.0028,3.45,61.5,0.006,0,0,0,0,2.54,0,3.42,0,0,0,0.044,,6
853,Udimet720,,No,20232,,No,2.5,0.033,0.035,14.7,18,0,0,0,,0,0,3,0,0,55.15,0,,,0,0,5,0,1.25,0,0,0,0.03,942,
854,Inconel713C,,No,4820,,No,6.3,0.011,0.09,0,13.5,0,0,0,,0,0,4.6,0,1.8,71.33,0,,,0,1.5,0.8,0,0,0,0,0,0.07,884,
855,AlloyT+,,No,7800,,No,3.1,0.02,0.045,17,15,0,0,0,,0,0,4,0,0,53.88,0,,,0,2.5,4.4,0,0,0,0,0,0.06,1140,
856,Inconel718P_M,1014,No,12788,DoublePrime,Yes,5.45,0,0.04,0,18.61,0,18.61,0,0,0,0,3.02,0,0,53.35,0,0,0,0,0,0.92,0,0,0,0,0,0,,9.7
857,Udimet720P/M,,No,23914,,No,2.5,0.02,0.025,14.75,16,0,0,0,,0,0,3,0,0,57.41,0,,,0,0,5,0,1.25,0,0,0,0.035,1370,
858,Udimet720P_M,1429,No,24006,GammaPrime,Yes,2.5,0.02,0.025,14.75,16,0,0,0.75,0,0,0,3,0,0,57.41,0,0,0,0,0,5,0,1.25,0,0,0,0.035,,31
859,Rene220,869,No,6812,DoublePrime,No,0.5,0.01,0.015,12,18,0,0,0,0,0,0,3,0,5,57.48,0,0,0,0,3,1,0,0,0,0,0,0,,7
860,Nimonic263,,No,12784,,No,0.5,0.001,0.06,20,20,0,0,0,,0,0.4,5.9,0,0,51,0,,,0.3,0,2.1,0,0,0,0,0,0.02,770,
861,Ticolloy12,,No,0,,No,0.94,0.003,0.032,0,17.53,0,17.83,,,0.001,0,3.05,0,5.72,53.93,0,,,0,0,0.96,0,0,0,0,0,0,,
862,Thermo-Span,,No,11805,,No,0.45,0.004,0,29,5.5,0,34.8,,,0,0,0,0,4.8,24.25,0,,,0.35,0,0.85,0,0,0,0,0,0,,
863,AEREX350,,No,4316,,No,0.84,0.021,0.019,25.15,17.03,0.004,0,0,,0,0,3.05,0,1.13,44.69,0,,,0,4.02,2.07,0,2.17,0,0,0,0,1228,
864,Inconel738LC,,No,22520,,No,3.44,0.01,0.09,8.61,15.95,0,0.04,0,,0,0,1.77,0,0.92,61.18,0,,,0,1.76,3.55,0,2.64,0,0,0,0.038,989,
865,Inconel731X,,No,0,,No,5.6,0.014,0.16,9.72,9.6,0,0.23,,,0,0,2.46,0,0,66.66,0,,,0.045,0,4.66,0.85,0,0,0,0,0,,
866,PM3030,910,No,3140,yprime+ODS,No,6.6,0,0,0,17,0,0,0,0,0,0,2,0,0,67.8,0,0,0,0,2,0,0,3.5,0.866164748,0,0.233835252,0,,6
867,HastelloyX,,No,1121,,No,0,0,0.1,1.5,22,0,18.5,,,0,0.5,9,0,0,47,0,,,0.5,0,0,0,0.6,0,0,0,0,,
868,MA6000,,No,0,,No,4.5,0.01,0.05,0,15,0,1,,,0,0,2,0,0,69.84,0,,,0,2,2.5,0,2,0,0,0,0,,
869,B-1900,,No,13320,,No,6,0.013,0.13,10,8,0,0,,,0,0,6,0,0,68.78,0,,,0,1.5,1,0,0,0,0,0,0.08,,
870,Inconel718P/M,,No,12788,,No,5.45,0,0.04,0,18.61,0,18.61,,,0,0,3.02,0,0,53.35,0,,,0,0,0.92,0,0,0,0,0,0,,
871,MAR-M247:WWS,,No,203820,,No,5.57,0.016,0.14,10.05,8.51,0,0.16,,,0,0,0.71,0,0,59.31,1.55,,,0,2.99,1.09,0,9.87,0,0,0,0.03,,
872,Rene220,,No,6812,,No,0.5,0.01,0.015,12,18,0,0,0,,0,0,3,0,5,57.48,0,,,0,3,1,0,0,0,0,0,0,868,
873,Inconel625,563,No,5972,DoublePrime,Yes,0.32,0,0.019,0,21.49,0,1.41,0,0,0,0.04,8.88,0.006,3.77,63.74,0,0,0,0.07,0,0.26,0,0,0,0,0,0,,47
874,Udimet710,,No,18722,,No,2.48,0.015,0.06,15.5,17.8,0,0.14,0,,0,0.03,3.17,0,0,54.09,0,,,0,0,4.97,0,1.75,0,0,0,0,817.7,
875,GH200,,No,0,,No,4.3,0.008,0.06,15,10,0,0,,,0.028,0,5.5,0,0,56.83,0,,,0,0,2.5,0.3,5.5,0,0,0,0,,
876,MAR-M421,1041,No,18718,GammaPrime,No,4.3,0.015,0.14,9.5,15.8,0,0,0,0,0,0,2,0,2,61,0,0,0,0,0,1.8,0,3.8,0,0,0,0.05,,21.4
877,Nimonic115,,No,13279,,No,4.9,0.16,0.15,13.2,14.3,0,0,0,,0,0,0,0,0,60,0,,,0,0,3.7,0,0,0,0,0,0.04,1085,
878,HastelloyC-22,,No,0,,No,0,0,0.01,2.5,21.5,0,5.5,0,,0,1,13.5,0,0,51.6,0,,,0.1,0,0,0.3,4,0,0,0,0,525,
879,B-1900,667,No,0,GammaPrime,No,5.9,0.015,0.1,10.3,8.1,0,0,0,0,0,0,8.2,0,0.03,66.19,0,0,0,0,0.01,1,0,0.06,0,0,0,0.1,,9
880,TMW4,977,No,32160,GammaPrime,No,1.9,0.02,0.02,26.3,14.9,0,0,0,0,0,0,2.8,0,0,46.84,0,0,0,0,0,6,0,1.2,0,0,0,0.02,,25
881,El-929,,No,6640,,No,4,0.02,0.1,14,10,0,0,0,,0,0,4,0,0,60.38,0,,,0,0,2,0.5,5,0,0,0,0,575,
882,Haynes263,529,No,10566,GammaPrime,No,0.6,0.005,0.06,20,20,0,0.7,0,0,0,0.4,6,0,0,49.64,0,0,0,0.2,0,2.4,0,0,0,0,0,0,,42.2
883,HastelloyS,455,No,0,Solution,No,0.3,0,0,0,15.5,0,1,0,0.05,0,0.5,14.5,0,0,67,0,0,0,0.4,0,0,0,0,0,0,0,0,,49
884,KM43,,No,11176,,No,3.68,0.009,0.0624,17.58,12.49,0,0,,,0.0009,0,3.97,0,1.94,55.96,0,,,0,0,4.26,0,0.02,0,0,0,0.026,,
885,Inconel939,,No,13840,,No,2,0.004,0.15,19,22.4,0.005,0,,,0,0,0.01,0,1.02,48.23,0,,,0.001,1.45,3.71,0,2.02,0,0,0,0.003,,
886,Rene77,1100,No,43376,GammaPrime,No,4.3,0.016,0.07,15,14.6,0,0,0,0,0,0,4.2,0,0,58,0,0,0,0,0,3.3,0,0,0,0,0,0.04,,15
887,Udimet720,1191,No,28198,GammaPrime,No,2.5,0.033,0.035,14.7,18,0,0,0,0,0,0,3,0,0,55.15,0,0,0,0,0,5,0,1.25,0,0,0,0.03,,13.4
888,M22,,No,0,,No,6.3,0,0.13,0,5.7,0,0,0,,0,0,2,0,0,71,0,,,0,3,0,0,11,0,0,0,0.6,885,
889,J15,,No,7150,,No,0.1,0,0.005,0,12.3,0,0,,,0,0,17.3,0,0,64.42,0,,,0,1,0,0,4.8,0,0,0,0,,
890,HastelloyC-22,,No,0,,No,0,0,0.01,2.5,21.5,0,5.5,0,,0,1,13.5,0,0,51.6,0,,,0.1,0,0,0.3,4,0,0,0,0,800,
891,RR1000,,No,17320,,No,3,0.015,0.027,18.5,15,0,0,0,,0,0,5,0,0,52.05,0.75,,,0,2,3.6,0,0,0,0,0,0.06,1588,
892,Allvac718PLUS,,No,11666,,No,1.5,0,0,9,18,0,0.3,,,0,0,2.8,0,5.5,62.2,0,,,0,0,0.7,0,0,0,0,0,0,,
893,Udimet720P/M,,No,78118,,No,2.5,0.02,0.025,14.7,16,0,0,0,,0,0,3,0,0,57.48,0,,,0,0,5,0,1.25,0,0,0,0.03,1626,
894,Inconel718,938,No,15924,DoublePrime,No,0.62,0.002,0.04,0.01,17.56,0,18.11,0,0,0,0.13,3.06,0,5.3,54.13,0,0,0,0.11,0,0.93,0,0,0,0,0,0,,25.8
895,Inconel738X,,No,22474,,No,3.7,0.0125,0.15,8.96,15.5,0,0.14,0,,0,0.1,1.68,0,1.5,59.89,0,,,0.1,1.9,3.75,0,2.55,0,0,0,0.069,851.5,
896,TMW2,,No,32160,,No,2.3,0.02,0.03,21.8,14.4,0,0,0,,0,0,2.8,0,0,51.42,0,,,0,0,5.9,0,1.3,0,0,0,0.03,813,
897,Udimet720,859,No,14386,GammaPrime,No,2.5,0.033,0.035,14.7,18,0,0,0,0,0,0,3,0,0,55.15,0,0,0,0,0,5,0,1.25,0,0,0,0.03,,21.2
898,Allvac718PLUS,876,No,278890,GammaPrime,No,1.5,0.005,0.02,9.1,17.4,0,9.7,0,0,0,0,2.7,0,5.5,52.36,0.013,0,0,0,0,0.7,0,1,0,0,0,0,,
899,Udimet720,,No,28198,,No,2.5,0.033,0.03,14.7,17.9,0,0,0,,0,0,3,0,0,55,0,,,0,0,5,0,0,0,0,0,0.03,1150,
900,Alloy903,1087,No,11650,GammaPrime,No,0.81,0.006,0.03,15,0.16,0,43.25,0,0,0,0,0,0,1.47,37.8,0,0,0,0,0,1.47,0,0,0,0,0,0,,8.1
901,Inconel706,,No,13893,,No,0.26,0.0034,0.008,0,15.65,0.003,37.1,,,0,0.02,0.02,0.0046,2.96,42.38,0,,,0.05,0,1.54,0,0,0,0,0,0,,
902,Inconel718,,No,12230,,No,2.33,0.0041,0.059,0,17.2,0,19.23,0,,0,0,2.98,0,3.16,53.56,0,,,0,0,1.48,0,0,0,0,0,0,1498,
903,Udimet720P_M,1071,No,23914,GammaPrime,Yes,2.5,0.02,0.025,14.75,16,0,0,0,0,0,0,3,0,0,57.41,0,0,0,0,0,5,0,1.25,0,0,0,0.035,,21.3
904,RR1000+,,No,7960,,No,3.1,0.02,0.045,17,15,0,0,,,0,0,4.5,0,0,53.53,0.35,,,0,2,4.4,0,0,0,0,0,0.06,,
905,Inconel939,647,No,13840,GammaPrime,No,2,0.004,0.15,19,22.4,0,0,0,0,0,0,0.01,0,1.02,48.23,0.005,0,0,0.001,1.45,3.71,0,2.02,0,0,0,0.003,,
906,Udimet700,,No,41416,,No,4,0.03,0.06,17,15,0,0,,,0,0,5,0,0,55,0,,,0,0,3.5,0,0,0,0,0,0,,
907,U720Li,,No,41428,,No,2.63,0.014,0.009,14.81,16.02,0,0,0,,0,0,2.98,0,0,57.25,0,,,0,0,5.1,0,1.19,0,0,0,0,1210,
908,Incoloy909,,No,11694,,No,0,0.001,0.01,13,0,0,42,,,0,0,0,0,4.7,38,0,,,0.4,0,1.5,0,0,0,0,0,0,,
909,Inconel738LC,,No,22520,,No,3.44,0.01,0.09,8.61,15.95,0,0.04,,,0,0,1.77,0,0.92,61.18,0,,,0,1.76,3.55,0,2.64,0,0,0,0.038,,
910,KM47,,No,11176,,No,3.41,0.011,0.0617,17.66,12.5,0,0,0,,0.0016,0,3.87,0,1.89,55.9,0.314,,,0,0,4.26,0,0.1,0,0,0,0.022,1351,
911,Inconel718,,No,11666,,No,0.6,0.004,0.03,0,18,0.001,19.2,,,0,0,2.9,0,5.25,53.07,0,,,0,0,0.95,0,0,0,0,0,0,,
912,Inconel718P_M,1196,No,12676,DoublePrime,Yes,5.45,0,0.04,0,18.61,0,18.61,0,0,0,0,3.02,0,0,53.35,0,0,0,0,0,0.92,0,0,0,0,0,0,,20.7
913,Inconel718KC1539,949.4,No,38170.8,DoublePrime,No,0.68,0.0084,0.062,0.23,17.48,0,18.09,0,0,0,0.11,3.01,0,5.41,52.94,0.004,0,0,0.17,0,0.91,0,0,0,0,0,0,,28
914,Udimet720P/M,,No,23914,,No,2.5,0.02,0.025,14.75,16,0,0,,,0,0,3,0,0,57.41,0,,,0,0,5,0,1.25,0,0,0,0.07,,
915,J5,,No,8250,,No,0.1,0,0.01,0,12.3,0,0,,,0,0,22,0,0,64.51,0,,,0,1,0,0,0,0,0,0,0,,
916,Inconel738LC,,No,22520,,No,3.44,0.01,0.09,8.61,15.95,0,0.04,,,0,0,1.77,0,0.92,61.18,0,,,0,1.76,3.55,0,2.64,0,0,0,0.038,,
917,B-1900,,No,0,,No,6,0.015,0.1,10,8,0,0,0,,0,0,6,0,0,64,0,,,0,4,1,0,0,0,0,0,0.1,975,
918,Udimet720Li,965,No,23992,GammaPrime,Yes,2.5,0.018,0.023,14.73,16.26,0,0,0,0,0,0,3.01,0,0,57.14,0,0,0,0,0,5.05,0,1.27,0,0,0,0,,18.5
919,Astroloy,,No,41520,,No,4.1,0,0.035,16.8,14.6,0,0.25,0,,0,0,5.2,0,0,55.43,0,,,0.02,0,3.54,0,0,0,0,0,0,1470,
920,Udimet720P/M,,No,24006,,No,2.5,0.04,0.025,14.75,16,0,0,0,,0,0,3,0,0,57.41,0,,,0,0,5,0,1.25,0,0,0,0.035,1432,
921,J16,348,No,4500,Solution,No,0.1,0,0.008,0,12.2,0,0,0,0,0,0,15.5,0,0,64.52,0,0,0,0,1,0,0,6.6,0.07,0,0,0,,
922,Udimet500,725,No,21072,GammaPrime,No,3,0.07,0.07,19,18,0,0,0,0,0,0,4.2,0,0,52,0,0,0,0,0,3,0,0,0,0,0,0.05,,15
923,Inconel718KC1547,,No,11670,,No,0.28,0.0061,0.058,0.37,17.55,0.002,17.35,0,,0,0.11,2.96,0,6,53.54,0,,,0.3,0,1.26,0,0,0,0,0,0,1522.4,
924,Inconel706,,No,13515,,No,0.26,0.0034,0.008,0,15.65,0.003,37.1,,,0,0.02,0.02,0.0046,2.96,42.38,0,,,0.05,0,1.54,0,0,0,0,0,0,,
925,Inconel718,,No,12715,,No,0.63,0,0.05,0,17.9,0,18.84,0,,0,0.18,3,0,5.1,52.96,0,,,0.22,0,1.12,0,0,0,0,0,0,1165,
926,PM1000,475,No,1315,yprime+ODS,No,0.3,0,0.04,0,21,0,0.6,0,0,0,0,0,0,0,77.06,0,0,0,0,0,0.4,0,0,0.472453499,0,0.127546501,0,,
927,Nimonic105,581,No,35124,GammaPrime,No,4.7,0.005,0.13,20,15,0,0,0,0,0,0.3,5,0,0,53,0,0,0,0.3,0,1.2,0,0,0,0,0,0.1,,25.5
928,Inconel718KC1557,1190,No,37810.8,DoublePrime,No,0.06,0.0054,0.058,0.36,17.71,0,19.09,0,0,0,0.11,2.93,0,5.17,52.97,0.001,0,0,0.6,0,0.94,0,0,0,0,0,0,,10.6
929,Rene95,1110,No,13253,GammaPrime,Yes,3.43,0.009,0.07,7.85,13.63,0,0,0,0,0,0,3.5,0,3.46,62,0.007,0,0,0.01,0,2.48,0,3.5,0,0,0,0.05,,14
930,Ticolloy1,,No,0,,No,0.46,0.003,0.031,0,18,0,18.25,0,,0.001,0,3.05,0,5.26,54,0,,,0,0,0.95,0,0,0,0,0,0,1407,
931,Udimet500,825,No,36708,GammaPrime,No,2.9,0.006,0.08,18.5,18,0,0,0,0,0,0,4,0,0,54,0,0,0,0,0,2.9,0,0,0,0,0,0.05,,20
932,Inconel713C,,No,0,,No,6.3,0.011,0.09,0,12.7,0,0,,,0,0,4.5,0,1,70.93,0,,,0,3.6,0.8,0,0,0,0,0,0.07,,
933,NimonicPE.16,205,No,16934,GammaPrime,No,1.2,0.02,0.05,1,16.5,0,33,0,0,0,0.1,1.1,0,0,43,0,0,0,0.1,0,1.2,0,0,0,0,0,0,,
934,Haynes263,569,No,10566,GammaPrime,No,0.6,0.005,0.06,20,20,0,0.7,0,0,0,0.4,6,0,0,49.64,0,0,0,0.2,0,2.4,0,0,0,0,0,0,,41.1
935,Udimet720P_M,1181,No,78608,GammaPrime,Yes,2.5,0.02,0.025,14.7,16,0,0,0,0,0,0,3,0,0,57.48,0,0,0,0,0,5,0,1.25,0,0,0,0.03,,24
936,NM3,1004,No,7780,GammaPrime,Yes,3.65,0.013,0.024,14.65,11.8,0,0,0,0,0,0,3.3,0,0,61.01,0,0,0,0,0,5.5,0,0,0,0,0,0.052,,20.2
937,PWA1480-singlecrystal,,No,23404,,No,5,0,0,5,10,0,0,,,0,0,0,0,0,63,0,,,0,12,1.5,0,4,0,0,0,0,,
938,PM1000,326,No,1315,yprime+ODS,No,0.3,0,0.04,0,21,0,0.6,0,0,0,0,0,0,0,77.06,0,0,0,0,0,0.4,0,0,0.472453499,0,0.127546501,0,,
939,Inconel718,,No,23655,,No,0.53,0,0.05,0,17.9,0,18.92,0,,0,0.06,3,0,5,53.5,0,,,0.05,0,0.99,0,0,0,0,0,0,707,
940,Allvac718PLUS,,No,11666,,No,1.5,0,0,9,18,0,18,,,0,0,2.8,0,5.5,44.5,0,,,0,0,0.7,0,0,0,0,0,0,,
941,Rene41,,No,16424,,No,1.5,0.005,0.09,11,19,0,0,,,0,0,10,0,0,55,0,,,0,0,3.1,0,0,0,0,0,0,,
942,InconelMA6000,775,No,22756,yprime+ODS,No,4.5,0.01,0.05,0,15,0,0,0,0,0,0,2,0,0,69,0,0,0,0,2,2.5,0,4,1.968556244,0,0.531443756,0.15,,5
943,Inconel601,,No,1149,,No,1.4,0,0.05,0,23,0,14.1,,,0,0.5,0,0,0,60.5,0,,,0.2,0,0,0,0,0,0,0,0,,
944,Inconel718KC1553,,No,11670,,No,0.64,0.0072,0.046,0.44,17.8,0.001,17.1,0,,0,0.12,2.98,0,6.53,53.34,0,,,0.63,0,0.9,0,0,0,0,0,0,1463.1,
945,Rene95,1089,No,24517,GammaPrime,Yes,3.43,0.009,0.07,7.85,13.63,0,0,0,0,0,0,3.5,0,3.46,62,0.007,0,0,0.01,0,2.48,0,3.5,0,0,0,0.05,,15
946,Inconel713C,305,No,0,GammaPrime,No,6.1,0.012,0.12,0,12.5,0,0,0,0,0,0,4.2,0,2,74,0,0,0,0,0,0.8,0,0,0,0,0,0.1,,20
947,Incoloy903,,No,11555,,No,0.7,0,0,15,0,0,41,0,,0,0,0,0,3,38,0,,,0,0,1.4,0,0,0,0,0,0,1000,
948,NimonicPK.33,,No,24621,,No,2,0.03,0.05,14,18.5,0,0.3,0,,0,0.1,7,0,0,56,0,,,0.1,0,2,0,0,0,0,0,0,510,
949,Inconel713C,,No,34340,,No,6.3,0.011,0.09,0,13.5,0,0,,,0,0,4.6,0,1.8,71.33,0,,,0,1.5,0.8,0,0,0,0,0,0.07,,
950,RR1000+,,No,7960,,No,3.1,0.02,0.045,17,15,0,0,,,0,0,4.5,0,0,53.53,0.35,,,0,2,4.4,0,0,0,0,0,0.06,,
951,Rene80,1296,No,47980,GammaPrime,No,3,0.015,0.17,9.5,14,0,0,0,0,0,0,4,0,0,60,0,0,0,0,0,5,0,4,0,0,0,0.03,,12
952,TMW2,,No,32160,,No,2.3,0.02,0.03,21.8,14.4,0,0,0,,0,0,2.8,0,0,51.42,0,,,0,0,5.9,0,1.3,0,0,0,0.03,1450,
953,Inconel738LC,,No,22474,,No,3.4,0.01,0.11,8.5,16,0,0,,,0,0,1.7,0,0.9,61,0,,,0,1.7,3.4,0,2.6,0,0,0,0.05,,
954,B-1900,,No,13320,,No,6,0.013,0.13,10,8,0,0,,,0,0,6,0,0,68.78,0,,,0,0,1,0,0,0,0,0,0.08,,
955,Inconel718,840,No,13302.5,DoublePrime,No,0.5,0,0.04,0,19,0,18.5,0,0,0,0.2,3,0,5.1,52.5,0,0,0,0.2,0,0.9,0,0,0,0,0,0,,9
956,NimonicPK.33,,No,24621,,No,2,0.03,0.05,14,18.5,0,0.3,0,,0,0.1,7,0,0,56,0,,,0.1,0,2,0,0,0,0,0,0,1000,
957,Inconel718,904,No,11694,DoublePrime,No,0.59,0,0.037,0.13,18.3,0,18,0,0,0,0,2.97,0,5.45,53.5,0,0,0,0.1,0,0.92,0,0,0,0,0,0,,17
958,MAR-M421,,No,1213,,No,4.3,0.015,0.14,9.5,15.8,0,0,0,,0,0,2,0,2,61,0,,,0,0,1.8,0,3.8,0,0,0,0.05,955,
959,Inconel725HS,746,No,7406,Both,No,0.2,0,0,0,20.8,0,7.6,0,0,0,0,8,0,3.5,58.5,0,0,0,0,0,1.5,0,0,0,0,0,0,,4.3
960,InconelX750,,No,36610,,No,0.7,0,0.04,0,15.5,0,7,0,,0,0.5,0,0,1,73,0,,,0.2,0,2.5,0,0,0,0,0,0,1200,
961,Inconel713C,,No,34340,,No,6.2,0.011,0.1,0,13.1,0,0,,,0,0,4.5,0,1.6,71.87,0,,,0,1.75,0.8,0,0,0,0,0,0.07,,
962,Udimet720,1128,No,28198,GammaPrime,No,2.5,0.033,0.03,14.7,17.9,0,0,0,0,0,0,3,0,0,55,0,0,0,0,0,5,0,0,0,0,0,0.03,,16.8
963,Waspaloy22,,No,19620,,No,1.36,0.065,0.008,14,19,0,0,,,0,0,4.1,0,0,58.32,0,,,0,0,3.15,0,0,0,0,0,0,,
964,Inconel713C,,No,34420,,No,6.3,0.011,0.09,0,13.5,0,0,,,0,0,4.6,0,1.8,71.33,0,,,0,1.5,0.8,0,0,0,0,0,0.07,,
965,RR1000+,1092,No,7800,GammaPrime,Yes,3.1,0.02,0.045,17,15,0,0,0.35,0,0,0,4.5,0,0,53.53,0,0,0,0,2,4.4,0,0,0,0,0,0.06,,17.07
966,HastelloyG-30,170,No,0,Solution,No,0,0,0.03,2,29.5,2,15,0,0,0,1,5.5,0,0.8,42.7,0,0,0,1,0,0,0,2.5,0,0,0,0,,75
967,Rene125+Hf,,No,0,,No,4.8,0.015,0.11,10,8.5,0,0,0,,0,0,2,0,0,59,1.4,,,0,3.8,2.5,0,8,0,0,0,0.05,550,
968,Inconel738LC,,No,22520,,No,3.44,0.01,0.09,8.61,15.95,0,0.04,0,,0,0,1.77,0,0.92,61.18,0,,,0,1.76,3.55,0,2.64,0,0,0,0.038,1101,
969,Inconel731X,,No,0,,No,5.6,0.014,0.16,9.72,9.6,0,0.23,,,0,0,2.46,0,0,66.66,0,,,0.045,0,4.66,0.85,0,0,0,0,0,,
970,Udimet500,,No,36708,,No,2.99,0.004,0.08,19,19.3,0,0.24,,,0,0.1,4.15,0,0,51.06,0,,,0.13,0,2.95,0,0,0,0,0,0,,
971,Inconel625,437,No,12750,DoublePrime,No,0.2,0,0.05,0,21.5,0,2,0,0,0,0.2,9,0,3,63.65,0,0,0,0.2,0,0.2,0,0,0,0,0,0,,
972,Waspaloy,348,No,19640,GammaPrime,No,1.5,0.006,0.08,13.5,19,0,2,0,0,0,0.1,4.3,0,0,56.31,0,0,0,0.15,0,3,0,0,0,0,0,0.05,,49.4
973,Cabot214,310,No,0,GammaPrime,No,4.5,0,0,0,16,0,2.5,0,0,0,0,0,0,0,75,0,0,0,0,0,0,0,0,0.01,0,0,0,,11
974,Unnamedalloy22,,No,0,,No,6,0.02,0.061,0,6,0,0,,,0,0,2,0,1.5,73.32,0,,,0,0,0,0,11,0,0,0,0.1,,
975,Unnamedalloy9,,No,0,,No,5.75,0,0,15,10,0,0,,,0,0,3.5,0,0,61.15,0,,,0,0,4.6,0,0,0,0,0,0,,
976,Udimet720P_M,1085,No,23914,GammaPrime,Yes,2.5,0.02,0.025,14.75,16,0,0,0.75,0,0,0,3,0,0,57.41,0,0,0,0,0,5,0,1.25,0,0,0,0.035,,27.3
977,D-979,,No,17443,,No,1,0.01,0.05,0,15,0,27,0,,0,0.3,4,0,0,45,0,,,0.2,0,3,0,0,0,0,0,0,1410,
978,Inconel713C,,No,4740,,No,6.3,0.011,0.09,0,12.7,0,0,0,,0,0,4.5,0,1,70.93,0,,,0,3.6,0.8,0,0,0,0,0,0.07,884,
979,Haynes556,,No,4708,,No,0.3,0,0.1,20,22,0,29,,,0,1.5,3,0.2,0.1,20,0,,,0.4,0.9,0,0,2.5,0,0,0,0,,
980,Waspaloy1653,,No,44108,,No,1.33,0.003,0.036,8.1,19.3,0,0,,,0,0,3.99,0,0,64.17,0,,,0,0,3.01,0,0,0,0,0,0.06,,
981,MAR-M247:WLK,,No,203820,,No,5.5,0.013,0.17,10.15,8.63,0,0.04,0,,0,0,0.73,0,0,59.66,1.4,,,0,3,1,0,9.67,0,0,0,0.04,1023,
982,Inconel713LC,760,No,0,GammaPrime,No,5.9,0.01,0.05,0,12,0,0,0,0,0,0,4.5,0,2,75,0,0,0,0,0,1.6,0,0,0,0,0,0.1,,11
983,Cabot214,,No,4484,,No,4.5,0,0,0,16,0,2.5,0,,0,0,0,0,0,75,0,,,0,0,0,0,0,0,0,0,0,915,
984,InconelMA6000,,No,27526,,No,4.5,0.01,0.05,0,15,0,0,0,,0,0,2,0,0,69,0,,,0,2,2.5,0,4,0,0,0,0.15,740,
985,GH033,,No,0,,No,0.7,0.007,0.02,0,20,0,0,,,0.0003,0,0,0,0,76.77,0,,,0,0,2.5,0,0,0,0,0,0,,
986,Udimet720P/M,,No,23914,,No,2.5,0.02,0.025,14.75,16,0,0,0,,0,0,3,0,0,57.41,0,,,0,0,5,0,1.25,0,0,0,0.07,1374,
987,B-1900,,No,0,,No,6,0.015,0.1,10,8,0,0,0,,0,0,6,0,0,64,0,,,0,4,1,0,0,0,0,0,0.1,795,
988,HastelloyC-22,,No,0,,No,0,0,0.01,2.5,21.5,0,5.5,0,,0,1,13.5,0,0,51.6,0,,,0.1,0,0,0.3,4,0,0,0,0,585,
989,Ticolloy4,,No,0,,No,0.63,0.004,0.028,0,17.8,0,18.3,0,,0.001,0,3.05,0,5.28,53.57,0,,,0,0,1.34,0,0,0,0,0,0,1196,
990,Udimet720,1128,No,28198,GammaPrime,No,2.5,0.033,0.035,14.7,18,0,0,0,0,0,0,3,0,0,55.15,0,0,0,0,0,5,0,1.25,0,0,0,0.03,,16.8
991,Nimonic080A,,No,19896,,No,1.4,0.003,0.06,0,19.5,0,0,,,0,0.3,0,0,0,76,0,,,0.3,0,2.4,0,0,0,0,0,0.06,,
992,Haynes230,,No,0,,No,0.3,0,0.1,0,22,0,0,,,0,0.5,2,0,0,57,0,,,0.4,0,0,0,14,0,0,0,0,,
993,Inconel625,747,No,6447,DoublePrime,Yes,0.28,0,0.026,0,21.28,0,1.41,0,0,0,0.03,8.97,0.005,3.79,63.87,0,0,0,0.07,0,0.27,0,0,0,0,0,0,,27
994,Waspaloy,,No,19572,,No,1.3,0.005,0.035,13.4,19.7,0.006,0,,,0,0,4.25,0,0,58.32,0,,,0,0,3,0,0,0,0,0,0,,
995,Inconel925_t,215,No,12411,GammaPrime,No,0.2,0,0,0,20,0,28,0,0,0,0,3,0,0,43,0,0,0,0,0,2.2,0,0,0,0,0,0,,32
996,Inconel625,689,No,3611,DoublePrime,Yes,0.28,0,0.02,0,21.56,0,1.41,0,0,0,0.05,8.92,0.007,3.77,63.67,0,0,0,0.05,0,0.26,0,0,0,0,0,0,,38
997,Unnamedalloy10,,No,0,,No,5.7,0,0,15,10,0,0,,,0,0,3.5,0,0,61.7,0,,,0,0,4.1,0,0,0,0,0,0,,
998,Nimonic075,,No,1052,,No,0,0,0.1,0,19.5,0,3,,,0,0.3,0,0,0,76,0,,,0.3,0,0.4,0,0,0,0,0,0,,
999,UDM56,745,No,2326,GammaPrime,No,4.5,0.07,0.02,5,16,0,0,0,0,0,0,1.5,0,0,64,0,0,0,0,0,2,0.5,6,0,0,0,0.03,,22
1000,PM3030,730,No,3140,yprime+ODS,No,6.6,0,0,0,17,0,0,0,0,0,0,2,0,0,67.8,0,0,0,0,2,0,0,3.5,0.866164748,0,0.233835252,0,,12
1001,Udimet520,860,No,36820,GammaPrime,No,2,0.005,0.05,12,19,0,0,0,0,0,0,6,0,0,57,0,0,0,0,0,3,0,1,0,0,0,0,,15
1002,Inconel718KC1541,,No,11781.11111,,No,0.74,0.0075,0.064,0.36,17.6,0.011,18.87,0,,0,0.11,2.96,0,5.34,52.96,0,,,0.6,0,0.37,0,0,0,0,0,0,1306.6,
1003,Nimonic115,,No,13279,,No,4.9,0.16,0.15,13.2,14.3,0,0,0,,0,0,0,0,0,60,0,,,0,0,3.7,0,0,0,0,0,0.04,1240,
1004,Inconel100,890,No,0,GammaPrime,No,5.5,0.014,0.18,15,10,0,0,0,0,0,0,3,0,0,60,0,0,0,0,0,4.7,1,0,0,0,0,0.06,,6
1005,Nimonic080A,,No,19896,,No,1.4,0.003,0.06,0,19.5,0,0,0,,0,0.3,0,0,0,76,0,,,0.3,0,2.4,0,0,0,0,0,0.06,875,
1006,Inconel625,,No,3523,,No,0.28,0,0.02,0,21.56,0,1.41,0,,0,0.05,8.92,0.007,3.77,63.67,0,,,0.05,0,0.26,0,0,0,0,0,0,1020,
1007,Inconel600,205,No,2242,Solution,No,0,0,0.08,0,15.5,0,8,0,0,0,0.5,0,0,0,76,0,0,0,0.2,0,0,0,0,0,0,0,0,,49
1008,J5,474,No,5100,Solution,No,0.1,0,0.01,0,12.3,0,0,0,0,0,0,22,0,0,64.51,0,0,0,0,1,0,0,0,0.08,0,0,0,,
1009,Nimonic090,815,No,19896,GammaPrime,No,1.5,0.003,0.07,16.5,19.5,0,0,0,0,0,0.3,0,0,0,59,0,0,0,0.3,0,2.5,0,0,0,0,0,0.06,,23
1010,GH220,,No,10980,,No,4.12,0.013,0.046,14.55,9.9,0.004,0,0,,0,0.02,5.4,0,0,57.97,0,,,0.06,0,2.3,0.27,5.35,0,0,0,0,574,
1011,Udimet710,1195,No,41416,GammaPrime,No,2.5,0.02,0.07,15,18,0,0,0,0,0,0,3,0,0,55,0,0,0,0,0,5,0,1.5,0,0,0,0,,13
1012,Inconel706,992,No,14223,Both,No,0.24,0,0.021,0.03,16.2,0,37.3,0,0,0,0,0.05,0,3,41.59,0,0,0,0.05,0,1.52,0,0,0,0,0,0,,25
1013,Inconel718,908,No,12630,DoublePrime,No,2.04,0.0019,0.048,0,16.6,0,13.71,0,0,0,0,3.09,0,3.55,57.45,0,0,0,0,0,1.21,0,2.3,0,0,0,0,,9.9
1014,Haynes263,617,No,10566,GammaPrime,No,0.6,0.005,0.06,20,20,0,0.7,0,0,0,0.4,6,0,0,49.64,0,0,0,0.2,0,2.4,0,0,0,0,0,0,,35.9
1015,NM3,,No,24700,,No,3.65,0.013,0.024,14.65,11.8,0,0,0,,0,0,3.3,0,0,61.01,0,,,0,0,5.5,0,0,0,0,0,0.052,1237,
1016,HastelloyG-30,,No,1177,,No,0,0,0.03,2,29.5,0,15,2,,0,1,5.5,0,0.8,42.7,0,,,1,0,0,0,2.5,0,0,0,0,490,
1017,Unnamedalloy12,,No,0,,No,6,0.02,0.011,0,6,0,0,,,0,0,2,0,1.5,73.37,0,,,0,0,0,0,11,0,0,0,0.1,,
1018,Inconel617,,No,4708,,No,1,0,0.07,12.5,22,0,0,,,0,0,9,0,0,54,0,,,0,0,0.3,0,0,0,0,0,0,,
1019,Udimet500,,No,21072,,No,3,0.07,0.07,19,18,0,0,0,,0,0,4.2,0,0,52,0,,,0,0,3,0,0,0,0,0,0.05,885,
1020,Haynes263,117,No,10566,GammaPrime,No,0.6,0.005,0.06,20,20,0,0.7,0,0,0,0.4,6,0,0,49.64,0,0,0,0.2,0,2.4,0,0,0,0,0,0,,105.4
1021,Alloy909,936,No,11702,GammaPrime,No,0.06,0.007,0.01,13.2,0.03,0,45.22,0,0,0,0,0,0,1.42,38.2,0,0,0,0.43,0,1.42,0,0,0,0,0,0,,14.6
1022,UnitempAF2-1DA6,,No,16756,,No,4,0.015,0.04,10,12,0,0,,,0,0,2.7,0,0,60,0,,,0,0,2.8,0,1.5,0,0,0,0.1,,
1023,Nimonic75,,No,1,,No,0,0,0.1,0,19.5,0,3,,,0,0.3,0,0,0,76,0,,,0.3,0,0.4,0,0,0,0,0,0,,
1024,HastelloyX,,No,1121,,No,0,0,0.1,1.5,22,0,18.5,,,0,0.5,9,0,0,47,0,,,0.5,0,0,0,0.6,0,0,0,0,,
1025,U720Li,,No,41428,,No,2.63,0.014,0.009,14.81,16.02,0,0,0,,0,0,2.98,0,0,57.25,0,,,0,0,5.1,0,1.19,0,0,0,0,1395,
1026,TRW-NASAVIA,495,No,0,GammaPrime,No,5.4,0.02,0.13,7.5,6.1,0,0,0,0,0,0,2,0,0.5,61,0,0.5,0,0,9,1,0,5.8,0,0,0,0.13,,20
1027,Inconel939,,No,10640,,No,1.9,0.01,0.15,19,22.5,0,0,,,0,0,0,0,1,48.24,0,,,0,1.4,3.7,0,2,0,0,0,0.1,,
1028,Waspaloy,770,No,19640,GammaPrime,No,1.5,0.006,0.08,13.5,19,0,2,0,0,0,0.1,4.3,0,0,56.31,0,0,0,0.15,0,3,0,0,0,0,0,0.05,,32.9
1029,Inconel706,993,No,14223,Both,No,0.24,0.0043,0.042,0,15.78,0,38.2,0,0,0,0.07,0,0,2.99,40.93,0.003,0,0,0.09,0,1.65,0,0,0,0,0,0,,19
1030,Inconel718KC1556,1123.8,No,37810.8,DoublePrime,No,1.36,0.0059,0.054,0.36,17.56,0,17.17,0,0,0,0.1,2.99,0,5.25,53.59,0.002,0,0,0.65,0,0.9,0,0,0,0,0,0,,8.1
1031,Haynes230,,No,0,,No,0.3,0,0.1,0,22,0,0,0,,0,0.5,2,0,0,57,0,,,0.4,0,0,0,14,0,0,0,0,385,
1032,Udimet720P/M,,No,78118,,No,2.5,0.02,0.025,14.7,16,0,0,0,,0,0,3,0,0,57.48,0,,,0,0,5,0,1.25,0,0,0,0.03,1693,
1033,Waspaloy,,No,19572,,No,1.3,0.009,0.035,13.4,19.7,0.006,0,,,0,0,4.25,0,0,58.32,0,,,0,0,3,0,0,0,0,0,0,,
1034,Inconel718KC1542,1119.7,No,37810.8,DoublePrime,No,0.75,0.009,0.06,0.36,17.42,0,18.03,0,0,0,0.11,2.99,0,5.47,53.21,0.004,0,0,0.61,0,0.97,0,0,0,0,0,0,,12.7
1035,Waspaloy,,No,19572,,No,1.3,0.005,0.035,13.4,19.7,0.022,0,,,0,0,4.25,0,0,58.32,0,,,0,0,3,0,0,0,0,0,0,,
1036,Inconel718Super,,No,11639,,No,0.5,0,0.04,0,19,0,18.5,,,0,0.2,3,0,5.1,52.5,0,,,0.2,0,0.9,0,0,0,0,0,0,,
1037,TMW1,1162,No,32160,GammaPrime,No,2.4,0.02,0.03,14.8,16.3,0,0,0,0,0,0,3.1,0,0,59.22,0,0,0,0,0,2.8,0,1.3,0,0,0,0.03,,18.7
1038,U720Li,830,No,41440,GammaPrime,Yes,2.47,0.018,0.023,15.3,16.2,0,0,0,0,0,0,3.06,0,0,56.38,0,0,0,0,0,5.18,0,1.33,0,0,0,0.039,,18
1039,Inconel738X,,No,22474,,No,3.7,0.0125,0.15,8.96,15.5,0,0.14,0,,0,0.1,1.68,0,1.5,59.89,0,,,0.1,1.9,3.75,0,2.55,0,0,0,0.069,1014.9,
1040,Inconel718P_M,1276,No,12454,DoublePrime,Yes,5.45,0,0.04,0,18.61,0,18.61,0,0,0,0,3.02,0,0,53.35,0,0,0,0,0,0.92,0,0,0,0,0,0,,13.1
1041,Nimonic075,810,No,1052,Solution,No,0,0,0.1,0,19.5,0,3,0,0,0,0.3,0,0,0,76,0,0,0,0.3,0,0.4,0,0,0,0,0,0,,33
1042,Unnamedalloy29,,No,0,,No,5,0.02,0.07,18.53,12.38,0,0,0,,0,0.01,3.29,0,0,55.72,0,,,0,0,4.18,0.74,0,0,0,0,0.06,1286,
1043,Inconel718,,No,23655,,No,0.53,0,0.05,0,17.9,0,18.92,0,,0,0.06,3,0,5,53.5,0,,,0.05,0,0.99,0,0,0,0,0,0,736,
1044,Udimet710,,No,18722,,No,2.48,0.015,0.06,15.5,17.8,0,0.14,,,0,0.03,3.17,0,0,54.09,0,,,0,0,4.97,0,1.75,0,0,0,0,,
1045,SEL,,No,12160,,No,4.4,0.015,0.08,22,15,0,0,0,,0,0,4.5,0,0,51,0,,,0,0,2.4,0,0,0,0,0,0,910,
1046,Udimet720P_M,1085,No,78608,GammaPrime,Yes,2.5,0.02,0.025,14.7,16,0,0,0,0,0,0,3,0,0,57.48,0,0,0,0,0,5,0,1.25,0,0,0,0.03,,21.5
1047,Inconel718,,No,11666,,No,0,0,0,9,18,0,10,,,0,0,2.9,0,5.38,60.1,0,,,0,0,0,0,0,0,0,0,0,,
1048,Thermo-Span,,No,11805,,No,0.45,0.004,0,29,5.5,0,34.8,0,,0,0,0,0,4.8,24.25,0,,,0.35,0,0.85,0,0,0,0,0,0,1303,
1049,Inconel100,,No,0,,No,5.5,0.014,0.18,15,10,0,0,,,0,0,3,0,0,60,0,,,0,0,4.7,1,0,0,0,0,0.06,,
