Repository: Mackus101/Nickel_NN

File: dataWithHeat.csv (part 4 of 9)
,Name,"Tensile Strength, Yield",Heat treatment 1 Temperature,Heat treatment 1 Time,Heat treatment 2 Temperature,Heat treatment 2 Time,Heat treatment 3 Temperature,Heat treatment 3 Time,Heat treatment 4 Temperature,Heat treatment 4 Time,Heat treatment 5 Temperature,Heat treatment 5 Time,Al,B,C,Co,Cr,Cu,Fe,Hf,La,Mg,Mn,Mo,N,Nb,Ni,P,Re,Ru,Si,Ta,Ti,V,W,Y,Th,O,Zr,"Tensile Strength, Ultimate",Elongation at Break
959,Inconel725HS,746,996,2,760,2,649,6,0,0,0,0,0.2,0,0,0,20.8,0,7.6,0,0,0,0,8,0,3.5,58.5,0,0,0,0,0,1.5,0,0,0,0,0,0,,4.3
960,InconelX750,,1149,2,843,24,704,20,0,0,0,0,0.7,0,0.04,0,15.5,0,7,0,,0,0.5,0,0,1,73,0,,,0.2,0,2.5,0,0,0,0,0,0,1200,
961,Inconel713C,,1185,4,925,16,925,16,0,0,0,0,6.2,0.011,0.1,0,13.1,0,0,,,0,0,4.5,0,1.6,71.87,0,,,0,1.75,0.8,0,0,0,0,0,0.07,,
962,Udimet720,1128,1113,2,1079,4,649,24,760,8,0,0,2.5,0.033,0.03,14.7,17.9,0,0,0,0,0,0,3,0,0,55,0,0,0,0,0,5,0,0,0,0,0,0.03,,16.8
963,Waspaloy22,,1020,4,845,4,760,16,0,0,0,0,1.36,0.065,0.008,14,19,0,0,,,0,0,4.1,0,0,58.32,0,,,0,0,3.15,0,0,0,0,0,0,,
964,Inconel713C,,1205,4,925,16,925,16,0,0,0,0,6.3,0.011,0.09,0,13.5,0,0,,,0,0,4.6,0,1.8,71.33,0,,,0,1.5,0.8,0,0,0,0,0,0.07,,
965,RR1000+,1092,1150,4,800,4,0,0,0,0,0,0,3.1,0.02,0.045,17,15,0,0,0.35,0,0,0,4.5,0,0,53.53,0,0,0,0,2,4.4,0,0,0,0,0,0.06,,17.07
966,HastelloyG-30,170,3812.4,0,0,0,0,0,0,0,0,0,0,0,0.03,2,29.5,2,15,0,0,0,1,5.5,0,0.8,42.7,0,0,0,1,0,0,0,2.5,0,0,0,0,,75
967,Rene125+Hf,,0,0,0,0,0,0,0,0,0,0,4.8,0.015,0.11,10,8.5,0,0,0,,0,0,2,0,0,59,1.4,,,0,3.8,2.5,0,8,0,0,0,0.05,550,
968,Inconel738LC,,1120,2,845,24,0,0,0,0,0,0,3.44,0.01,0.09,8.61,15.95,0,0.04,0,,0,0,1.77,0,0.92,61.18,0,,,0,1.76,3.55,0,2.64,0,0,0,0.038,1101,
969,Inconel731X,,0,0,0,0,0,0,0,0,0,0,5.6,0.014,0.16,9.72,9.6,0,0.23,,,0,0,2.46,0,0,66.66,0,,,0.045,0,4.66,0.85,0,0,0,0,0,,
970,Udimet500,,1079,4,843,24,760,16,0,0,0,0,2.99,0.004,0.08,19,19.3,0,0.24,,,0,0.1,4.15,0,0,51.06,0,,,0.13,0,2.95,0,0,0,0,0,0,,
971,Inconel625,437,1038,1,732,16,0,0,0,0,0,0,0.2,0,0.05,0,21.5,0,2,0,0,0,0.2,9,0,3,63.65,0,0,0,0.2,0,0.2,0,0,0,0,0,0,,
972,Waspaloy,348,1020,4,850,4,760,16,0,0,0,0,1.5,0.006,0.08,13.5,19,0,2,0,0,0,0.1,4.3,0,0,56.31,0,0,0,0.15,0,3,0,0,0,0,0,0.05,,49.4
973,Cabot214,310,1121,0,0,0,0,0,0,0,0,0,4.5,0,0,0,16,0,2.5,0,0,0,0,0,0,0,75,0,0,0,0,0,0,0,0,0.01,0,0,0,,11
974,Unnamedalloy22,,0,0,0,0,0,0,0,0,0,0,6,0.02,0.061,0,6,0,0,,,0,0,2,0,1.5,73.32,0,,,0,0,0,0,11,0,0,0,0.1,,
975,Unnamedalloy9,,0,0,0,0,0,0,0,0,0,0,5.75,0,0,15,10,0,0,,,0,0,3.5,0,0,61.15,0,,,0,0,4.6,0,0,0,0,0,0,,
976,Udimet720P_M,1085,1129,2,760,8,649,24,0,0,0,0,2.5,0.02,0.025,14.75,16,0,0,0.75,0,0,0,3,0,0,57.41,0,0,0,0,0,5,0,1.25,0,0,0,0.035,,27.3
977,D-979,,1121,1,843,6,704,16,0,0,0,0,1,0.01,0.05,0,15,0,27,0,,0,0.3,4,0,0,45,0,,,0.2,0,3,0,0,0,0,0,0,1410,
978,Inconel713C,,1185,4,0,0,0,0,0,0,0,0,6.3,0.011,0.09,0,12.7,0,0,0,,0,0,4.5,0,1,70.93,0,,,0,3.6,0.8,0,0,0,0,0,0.07,884,
979,Haynes556,,1177,4,0,0,0,0,0,0,0,0,0.3,0,0.1,20,22,0,29,,,0,1.5,3,0.2,0.1,20,0,,,0.4,0.9,0,0,2.5,0,0,0,0,,
980,Waspaloy1653,,1190,24,847,4,760,16,0,0,0,0,1.33,0.003,0.036,8.1,19.3,0,0,,,0,0,3.99,0,0,64.17,0,,,0,0,3.01,0,0,0,0,0,0.06,,
981,MAR-M247:WLK,,1185,172,1185,0,1185,0,871,0,0,0,5.5,0.013,0.17,10.15,8.63,0,0.04,0,,0,0,0.73,0,0,59.66,1.4,,,0,3,1,0,9.67,0,0,0,0.04,1023,
982,Inconel713LC,760,0,0,0,0,0,0,0,0,0,0,5.9,0.01,0.05,0,12,0,0,0,0,0,0,4.5,0,2,75,0,0,0,0,0,1.6,0,0,0,0,0,0.1,,11
983,Cabot214,,1121,4,0,0,0,0,0,0,0,0,4.5,0,0,0,16,0,2.5,0,,0,0,0,0,0,75,0,,,0,0,0,0,0,0,0,0,0,915,
984,InconelMA6000,,1232,0.5,954,5,954,2,843,24,0,0,4.5,0.01,0.05,0,15,0,0,0,,0,0,2,0,0,69,0,,,0,2,2.5,0,4,0,0,0,0.15,740,
985,GH033,,0,0,0,0,0,0,0,0,0,0,0.7,0.007,0.02,0,20,0,0,,,0.0003,0,0,0,0,76.77,0,,,0,0,2.5,0,0,0,0,0,0,,
986,Udimet720P/M,,1129,2,760,8,649,24,0,0,0,0,2.5,0.02,0.025,14.75,16,0,0,0,,0,0,3,0,0,57.41,0,,,0,0,5,0,1.25,0,0,0,0.07,1374,
987,B-1900,,0,0,0,0,0,0,0,0,0,0,6,0.015,0.1,10,8,0,0,0,,0,0,6,0,0,64,0,,,0,4,1,0,0,0,0,0,0.1,795,
988,HastelloyC-22,,1121,0,0,0,0,0,0,0,0,0,0,0,0.01,2.5,21.5,0,5.5,0,,0,1,13.5,0,0,51.6,0,,,0.1,0,0,0.3,4,0,0,0,0,585,
989,Ticolloy4,,0,0,0,0,0,0,0,0,0,0,0.63,0.004,0.028,0,17.8,0,18.3,0,,0.001,0,3.05,0,5.28,53.57,0,,,0,0,1.34,0,0,0,0,0,0,1196,
990,Udimet720,1128,1113,2,1079,4,649,24,760,8,0,0,2.5,0.033,0.035,14.7,18,0,0,0,0,0,0,3,0,0,55.15,0,0,0,0,0,5,0,1.25,0,0,0,0.03,,16.8
991,Nimonic080A,,1079,8,704,16,0,0,0,0,0,0,1.4,0.003,0.06,0,19.5,0,0,,,0,0.3,0,0,0,76,0,,,0.3,0,2.4,0,0,0,0,0,0.06,,
992,Haynes230,,1232,0,0,0,0,0,0,0,0,0,0.3,0,0.1,0,22,0,0,,,0,0.5,2,0,0,57,0,,,0.4,0,0,0,14,0,0,0,0,,
993,Inconel625,747,927,1,690,8,0,0,0,0,0,0,0.28,0,0.026,0,21.28,0,1.41,0,0,0,0.03,8.97,0.005,3.79,63.87,0,0,0,0.07,0,0.27,0,0,0,0,0,0,,27
994,Waspaloy,,1010,4,843,4,760,16,0,0,0,0,1.3,0.005,0.035,13.4,19.7,0.006,0,,,0,0,4.25,0,0,58.32,0,,,0,0,3,0,0,0,0,0,0,,
995,Inconel925_t,215,1010,1.5,741,8,621,8,0,0,0,0,0.2,0,0,0,20,0,28,0,0,0,0,3,0,0,43,0,0,0,0,0,2.2,0,0,0,0,0,0,,32
996,Inconel625,689,927,1,671,4,0,0,0,0,0,0,0.28,0,0.02,0,21.56,0,1.41,0,0,0,0.05,8.92,0.007,3.77,63.67,0,0,0,0.05,0,0.26,0,0,0,0,0,0,,38
997,Unnamedalloy10,,0,0,0,0,0,0,0,0,0,0,5.7,0,0,15,10,0,0,,,0,0,3.5,0,0,61.7,0,,,0,0,4.1,0,0,0,0,0,0,,
998,Nimonic075,,1052,1,0,0,0,0,0,0,0,0,0,0,0.1,0,19.5,0,3,,,0,0.3,0,0,0,76,0,,,0.3,0,0.4,0,0,0,0,0,0,,
999,UDM56,745,1163,2,0,16,0,0,0,0,0,0,4.5,0.07,0.02,5,16,0,0,0,0,0,0,1.5,0,0,64,0,0,0,0,0,2,0.5,6,0,0,0,0.03,,22
1000,PM3030,730,1230,1,955,2,0,24,0,0,0,0,6.6,0,0,0,17,0,0,0,0,0,0,2,0,0,67.8,0,0,0,0,2,0,0,3.5,0.866164748,0,0.233835252,0,,12
1001,Udimet520,860,1107,4,843,24,760,16,0,0,0,0,2,0.005,0.05,12,19,0,0,0,0,0,0,6,0,0,57,0,0,0,0,0,3,0,1,0,0,0,0,,15
1002,Inconel718KC1541,,1065.555556,1,718.3333333,8,621.1111111,8,0,0,0,0,0.74,0.0075,0.064,0.36,17.6,0.011,18.87,0,,0,0.11,2.96,0,5.34,52.96,0,,,0.6,0,0.37,0,0,0,0,0,0,1306.6,
1003,Nimonic115,,1190,1,1099,5,1099,6,0,0,0,0,4.9,0.16,0.15,13.2,14.3,0,0,0,,0,0,0,0,0,60,0,,,0,0,3.7,0,0,0,0,0,0.04,1240,
1004,Inconel100,890,0,0,0,0,0,0,0,0,0,0,5.5,0.014,0.18,15,10,0,0,0,0,0,0,3,0,0,60,0,0,0,0,0,4.7,1,0,0,0,0,0.06,,6
1005,Nimonic080A,,1079,8,704,16,0,0,0,0,0,0,1.4,0.003,0.06,0,19.5,0,0,0,,0,0.3,0,0,0,76,0,,,0.3,0,2.4,0,0,0,0,0,0.06,875,
1006,Inconel625,,927,1,649,4,0,0,0,0,0,0,0.28,0,0.02,0,21.56,0,1.41,0,,0,0.05,8.92,0.007,3.77,63.67,0,,,0.05,0,0.26,0,0,0,0,0,0,1020,
1007,Inconel600,205,1121,2,0,0,0,0,0,0,0,0,0,0,0.08,0,15.5,0,8,0,0,0,0.5,0,0,0,76,0,0,0,0.2,0,0,0,0,0,0,0,0,,49
1008,J5,474,1200,0.5,750,6,0,0,0,0,0,0,0.1,0,0.01,0,12.3,0,0,0,0,0,0,22,0,0,64.51,0,0,0,0,1,0,0,0,0.08,0,0,0,,
1009,Nimonic090,815,1079,8,704,16,0,0,0,0,0,0,1.5,0.003,0.07,16.5,19.5,0,0,0,0,0,0.3,0,0,0,59,0,0,0,0.3,0,2.5,0,0,0,0,0,0.06,,23
1010,GH220,,1220,4,1050,4,950,2,0,0,0,0,4.12,0.013,0.046,14.55,9.9,0.004,0,0,,0,0.02,5.4,0,0,57.97,0,,,0.06,0,2.3,0.27,5.35,0,0,0,0,574,
1011,Udimet710,1195,1177,4,1079,4,843,24,760,16,0,0,2.5,0.02,0.07,15,18,0,0,0,0,0,0,3,0,0,55,0,0,0,0,0,5,0,1.5,0,0,0,0,,13
1012,Inconel706,992,982,1,843,3,718,8,621,8,0,0,0.24,0,0.021,0.03,16.2,0,37.3,0,0,0,0,0.05,0,3,41.59,0,0,0,0.05,0,1.52,0,0,0,0,0,0,,25
1013,Inconel718,908,1030,1,800,1.5,650,16,0,0,0,0,2.04,0.0019,0.048,0,16.6,0,13.71,0,0,0,0,3.09,0,3.55,57.45,0,0,0,0,0,1.21,0,2.3,0,0,0,0,,9.9
1014,Haynes263,617,1121,2,1010,2,788,8,0,0,0,0,0.6,0.005,0.06,20,20,0,0.7,0,0,0,0.4,6,0,0,49.64,0,0,0,0.2,0,2.4,0,0,0,0,0,0,,35.9
1015,NM3,,1175,4,700,24,800,4,0,0,0,0,3.65,0.013,0.024,14.65,11.8,0,0,0,,0,0,3.3,0,0,61.01,0,,,0,0,5.5,0,0,0,0,0,0.052,1237,
1016,HastelloyG-30,,1177,1,0,0,0,0,0,0,0,0,0,0,0.03,2,29.5,0,15,2,,0,1,5.5,0,0.8,42.7,0,,,1,0,0,0,2.5,0,0,0,0,490,
1017,Unnamedalloy12,,0,0,0,0,0,0,0,0,0,0,6,0.02,0.011,0,6,0,0,,,0,0,2,0,1.5,73.37,0,,,0,0,0,0,11,0,0,0,0.1,,
1018,Inconel617,,1177,4,0,0,0,0,0,0,0,0,1,0,0.07,12.5,22,0,0,,,0,0,9,0,0,54,0,,,0,0,0.3,0,0,0,0,0,0,,
1019,Udimet500,,1149,4,1079,4,760,16,0,0,0,0,3,0.07,0.07,19,18,0,0,0,,0,0,4.2,0,0,52,0,,,0,0,3,0,0,0,0,0,0.05,885,
1020,Haynes263,117,1121,2,1010,2,788,8,0,0,0,0,0.6,0.005,0.06,20,20,0,0.7,0,0,0,0.4,6,0,0,49.64,0,0,0,0.2,0,2.4,0,0,0,0,0,0,,105.4
1021,Alloy909,936,982,1,720,8,620,8,0,0,0,0,0.06,0.007,0.01,13.2,0.03,0,45.22,0,0,0,0,0,0,1.42,38.2,0,0,0,0.43,0,1.42,0,0,0,0,0,0,,14.6
1022,UnitempAF2-1DA6,,1149,4,760,16,0,0,0,0,0,0,4,0.015,0.04,10,12,0,0,,,0,0,2.7,0,0,60,0,,,0,0,2.8,0,1.5,0,0,0,0.1,,
1023,Nimonic75,,1,1,0,0,0,0,0,0,0,0,0,0,0.1,0,19.5,0,3,,,0,0.3,0,0,0,76,0,,,0.3,0,0.4,0,0,0,0,0,0,,
1024,HastelloyX,,1121,1,0,0,0,0,0,0,0,0,0,0,0.1,1.5,22,0,18.5,,,0,0.5,9,0,0,47,0,,,0.5,0,0,0,0.6,0,0,0,0,,
1025,U720Li,,1157,4,1090,4,845,24,760,16,0,0,2.63,0.014,0.009,14.81,16.02,0,0,0,,0,0,2.98,0,0,57.25,0,,,0,0,5.1,0,1.19,0,0,0,0,1395,
1026,TRW-NASAVIA,495,0,0,0,0,0,0,0,0,0,0,5.4,0.02,0.13,7.5,6.1,0,0,0,0,0,0,2,0,0.5,61,0,0.5,0,0,9,1,0,5.8,0,0,0,0.13,,20
1027,Inconel939,,1160,4,1000,6,0,0,0,0,0,0,1.9,0.01,0.15,19,22.5,0,0,,,0,0,0,0,1,48.24,0,,,0,1.4,3.7,0,2,0,0,0,0.1,,
1028,Waspaloy,770,1020,4,850,4,760,16,0,0,0,0,1.5,0.006,0.08,13.5,19,0,2,0,0,0,0.1,4.3,0,0,56.31,0,0,0,0.15,0,3,0,0,0,0,0,0.05,,32.9
1029,Inconel706,993,982,1,843,3,718,8,621,8,0,0,0.24,0.0043,0.042,0,15.78,0,38.2,0,0,0,0.07,0,0,2.99,40.93,0.003,0,0,0.09,0,1.65,0,0,0,0,0,0,,19
1030,Inconel718KC1556,1123.8,3092.4,1,2327.4,8,2012.4,8,0,0,0,0,1.36,0.0059,0.054,0.36,17.56,0,17.17,0,0,0,0.1,2.99,0,5.25,53.59,0.002,0,0,0.65,0,0.9,0,0,0,0,0,0,,8.1
1031,Haynes230,,1121,0,0,0,0,0,0,0,0,0,0.3,0,0.1,0,22,0,0,0,,0,0.5,2,0,0,57,0,,,0.4,0,0,0,14,0,0,0,0,385,
1032,Udimet720P/M,,871,2,7600,8,649,24,0,0,0,0,2.5,0.02,0.025,14.7,16,0,0,0,,0,0,3,0,0,57.48,0,,,0,0,5,0,1.25,0,0,0,0.03,1693,
1033,Waspaloy,,1010,4,843,4,760,16,0,0,0,0,1.3,0.009,0.035,13.4,19.7,0.006,0,,,0,0,4.25,0,0,58.32,0,,,0,0,3,0,0,0,0,0,0,,
1034,Inconel718KC1542,1119.7,3092.4,1,2327.4,8,2012.4,8,0,0,0,0,0.75,0.009,0.06,0.36,17.42,0,18.03,0,0,0,0.11,2.99,0,5.47,53.21,0.004,0,0,0.61,0,0.97,0,0,0,0,0,0,,12.7
1035,Waspaloy,,1010,4,843,4,760,16,0,0,0,0,1.3,0.005,0.035,13.4,19.7,0.022,0,,,0,0,4.25,0,0,58.32,0,,,0,0,3,0,0,0,0,0,0,,
1036,Inconel718Super,,927,1,718,8,621,8,0,0,0,0,0.5,0,0.04,0,19,0,18.5,,,0,0.2,3,0,5.1,52.5,0,,,0.2,0,0.9,0,0,0,0,0,0,,
1037,TMW1,1162,1100,4,650,24,760,16,0,0,0,0,2.4,0.02,0.03,14.8,16.3,0,0,0,0,0,0,3.1,0,0,59.22,0,0,0,0,0,2.8,0,1.3,0,0,0,0.03,,18.7
1038,U720Li,830,1170,4,1080,4,845,24,760,16,0,0,2.47,0.018,0.023,15.3,16.2,0,0,0,0,0,0,3.06,0,0,56.38,0,0,0,0,0,5.18,0,1.33,0,0,0,0.039,,18
1039,Inconel738X,,1121,2,843,24,0,0,0,0,0,0,3.7,0.0125,0.15,8.96,15.5,0,0.14,0,,0,0.1,1.68,0,1.5,59.89,0,,,0.1,1.9,3.75,0,2.55,0,0,0,0.069,1014.9,
1040,Inconel718P_M,1276,871,2,718,8,621,8,0,0,0,0,5.45,0,0.04,0,18.61,0,18.61,0,0,0,0,3.02,0,0,53.35,0,0,0,0,0,0.92,0,0,0,0,0,0,,13.1
1041,Nimonic075,810,1052,1,0,0,0,0,0,0,0,0,0,0,0.1,0,19.5,0,3,0,0,0,0.3,0,0,0,76,0,0,0,0.3,0,0.4,0,0,0,0,0,0,,33
1042,Unnamedalloy29,,0,0,0,0,0,0,0,0,0,0,5,0.02,0.07,18.53,12.38,0,0,0,,0,0.01,3.29,0,0,55.72,0,,,0,0,4.18,0.74,0,0,0,0,0.06,1286,
1043,Inconel718,,1135,10,1135,10,955,1,0,0,0,0,0.53,0,0.05,0,17.9,0,18.92,0,,0,0.06,3,0,5,53.5,0,,,0.05,0,0.99,0,0,0,0,0,0,736,
1044,Udimet710,,1149,2,1066,4,760,16,0,0,0,0,2.48,0.015,0.06,15.5,17.8,0,0.14,,,0,0.03,3.17,0,0,54.09,0,,,0,0,4.97,0,1.75,0,0,0,0,,
1045,SEL,,760,16,0,0,0,0,0,0,0,0,4.4,0.015,0.08,22,15,0,0,0,,0,0,4.5,0,0,51,0,,,0,0,2.4,0,0,0,0,0,0,910,
1046,Udimet720P_M,1085,1116,2,7600,8,649,24,0,0,0,0,2.5,0.02,0.025,14.7,16,0,0,0,0,0,0,3,0,0,57.48,0,0,0,0,0,5,0,1.25,0,0,0,0.03,,21.5
1047,Inconel718,,954,1,718,8,621,8,760,0,0,0,0,0,0,9,18,0,10,,,0,0,2.9,0,5.38,60.1,0,,,0,0,0,0,0,0,0,0,0,,
1048,Thermo-Span,,1093,1,718,8,621,8,0,0,0,0,0.45,0.004,0,29,5.5,0,34.8,0,,0,0,0,0,4.8,24.25,0,,,0.35,0,0.85,0,0,0,0,0,0,1303,
1049,Inconel100,,0,0,0,0,0,0,0,0,0,0,5.5,0.014,0.18,15,10,0,0,,,0,0,3,0,0,60,0,,,0,0,4.7,1,0,0,0,0,0.06,,
1050,Inconel718P/M,,927,2,718,8,621,8,0,0,0,0,5.45,0,0.04,0,18.61,0,18.61,0,,0,0,3.02,0,0,53.35,0,,,0,0,0.92,0,0,0,0,0,0,1162,
1051,J15,,1200,0,650,5,650,6,0,0,0,0,0.1,0,0.005,0,12.3,0,0,,,0,0,17.3,0,0,64.42,0,,,0,1,0,0,4.8,0,0,0,0,,
1052,Inconel718KC1552,,954.4444444,1,718.3333333,8,621.1111111,8,648.8888889,1500,0,0,0.26,0.0055,0.054,0.36,18.02,0.002,20.71,0,,0,0.11,2.86,0,3.94,51.99,0,,,0.31,0,0.52,0,0,0,0,0,0,1212.1,
1053,Inconel718KC1551,,954.4444444,1,718.3333333,8,621.1111111,8,648.8888889,1500,0,0,1.28,0.0063,0.059,0.63,17.23,0.003,18.3,0,,0,0.14,2.99,0,3.85,53.68,0,,,0.34,0,1.45,0,0,0,0,0,0,1401,
1054,Inconel713C,696,0,0,0,0,0,0,0,0,0,0,6,0.008,0.07,0,13.2,0,0,0,0,0,0,4.4,0,2,73.47,0,0,0,0,0,0.8,0,0,0,0,0,0.05,,10.2
1055,Udimet720,,843,24,0,,0,0,0,0,0,0,2.5,0.033,0.035,14.7,18,0,0,0,,0,0,3,0,0,55.15,0,,,0,0,5,0,1.25,0,0,0,0.03,1363,
1056,MA6000,,0,0,0,0,0,0,0,0,0,0,4.5,0.01,0.05,0,15,0,1,,,0,0,2,0,0,69.84,0,,,0,2,2.5,0,2,0,0,0,0,,
1057,Unnamedalloy28,,1150,4,900,50,0,0,0,0,0,0,1.49,0,0.006,19.2,24.25,0,0,,,0,0,1.44,0,1.08,76.4,0,,,0,0,2.93,0,0,0,0,0,0,,
1058,InconelX750,825,1149,2,843,24,704,20,0,0,0,0,0.7,0,0.04,0,15.5,0,7,0,0,0,0.5,0,0,1,73,0,0,0,0.2,0,2.5,0,0,0,0,0,0,,5
1059,MAR-M247:WWS,830,1185,2,871,20,0,0,0,0,0,0,5.57,0.016,0.14,10.05,8.51,0,0.16,1.55,0,0,0,0.71,0,0,59.31,0,0,0,0,2.99,1.09,0,9.87,0,0,0,0.03,,3
1060,Inconel625,872,1038,1,649,2000,0,0,0,0,0,0,0.2,0,0.05,0,21.5,0,2,0,0,0,0.2,9,0,3.6,63.05,0,0,0,0.2,0,0.2,0,0,0,0,0,0,,30
1061,Inconel718P/M,,982,2,718,8,621,8,0,0,0,0,5.45,0,0.04,0,18.61,0,18.61,0,,0,0,3.02,0,0,53.35,0,,,0,0,0.92,0,0,0,0,0,0,1193,
1062,Inconel718,1222,954,1,718,8,621,8,0,0,0,0,0.51,0,0.008,0,17.92,0,18.97,0,0,0,0,2.92,0,5.24,53.49,0,0,0,0,0.01,0.93,0,0,0,0,0,0,,18.8
1063,Udimet500,,1079,4,843,24,760,16,0,0,0,0,2.99,0.004,0.08,19,19.3,0,0.24,,,0,0.1,4.15,0,0,51.06,0,,,0.13,0,2.95,0,0,0,0,0,0,,
1064,HastelloyS,,1066,1,0,0,0,0,0,0,0,0,0.3,0,0,0,15.5,0,1,,,0,0.5,14.5,0,0,67,0,,,0.4,0,0,0,0,0,0,0,0,,
1065,Udimet700,,1121,4,1079,4,843,24,760,16,0,0,4.42,0.03,0.06,18.8,15.5,0,0.15,,,0,0.1,5.1,0,0,52.28,0,,,0.1,0,3.41,0,0,0,0,0,0.05,,
1066,Inconel939,,1160,4,1000,6,800,4,0,0,0,0,2,0.004,0.15,19,22.4,0.005,0,0,,0,0,0.01,0,1.02,48.23,0,,,0.001,1.45,3.71,0,2.02,0,0,0,0.003,957,
1067,Haynes263,,1121,2,1010,2,788,8,0,0,0,0,0.6,0.005,0.06,20,20,0,0.7,,,0,0.4,6,0,0,49.64,0,,,0.2,0,2.4,0,0,0,0,0,0,,
1068,Inconel718,,996,1,718,8,621,8,0,0,0,0,0.5,0.005,0.04,0,18.5,0,18.5,0,,0,0,3,0,5.1,52.5,0,,,0,0,0.9,0,0,0,0,0,0,814,
1069,HastelloyC-22,240,1121,0,0,0,0,0,0,0,0,0,0,0,0.01,2.5,21.5,0,5.5,0,0,0,1,13.5,0,0,51.6,0,0,0,0.1,0,0,0.3,4,0,0,0,0,,63
1070,RR1000+,,1190,4,800,4,0,0,0,0,0,0,3.1,0.02,0.045,17,15,0,0,,,0,0,4.5,0,0,53.53,0.35,,,0,2,4.4,0,0,0,0,0,0.06,,
1071,Udimet700,,1315,4,1079,4,843,24,760,16,0,0,4.42,0.03,0.06,18.8,15.5,0,0.15,,,0,0.1,5.1,0,0,52.28,0,,,0.1,0,3.41,0,0,0,0,0,0.05,,
1072,KM4,,1191,4,843,4,760,4,0,0,0,0,3.65,0.025,0.0485,17.58,12.38,0,0,,,0.0019,0,3.9,0,1.88,56.1,0,,,0,0,4.41,0,0,0,0,0,0.0265,,
1073,Inconel718,741,1135,10,955,1,720,8,620,8,0,0,0.53,0,0.05,0,17.9,0,18.92,0,0,0,0.06,3,0,5,53.5,0,0,0,0.05,0,0.99,0,0,0,0,0,0,,16.6
1074,PM3030,825,1230,1,955,2,0,24,0,0,0,0,6.6,0,0,0,17,0,0,0,0,0,0,2,0,0,67.8,0,0,0,0,2,0,0,3.5,0.866164748,0,0.233835252,0,,5
1075,Rene220,,0,0,0,0,0,0,0,0,0,0,1.3,0.015,0.04,16,20.1,0,1,0,,0,0,2.4,0,1,52.95,0,,,0.5,2.1,2.5,0,0,0,0,0,0.1,934,
1076,TMW4,,1100,4,650,24,760,16,0,0,0,0,1.9,0.02,0.02,26.3,14.9,0,0,0,,0,0,2.8,0,0,46.84,0,,,0,0,6,0,1.2,0,0,0,0.02,1514,
1077,GH220,,1220,4,1050,4,950,2,0,0,0,0,4.12,0.013,0.046,14.55,9.9,0.004,0,0,,0.019,0.02,5.4,0,0,57.97,0,,,0.06,0,2.3,0.27,5.35,0,0,0,0,578,
1078,TMW1,,1100,4,650,24,760,16,0,0,0,0,2.4,0.02,0.03,14.8,16.3,0,0,0,,0,0,3.1,0,0,59.22,0,,,0,0,2.8,0,1.3,0,0,0,0.03,755,
1079,N-155,,1177,1,816,4,0,0,0,0,0,0,0,0,0.15,20,21,0,30,,,0,1.5,3,0.15,1,20,0,,,0.5,0,0,0,2.5,0,0,0,0,,
1080,HaynesR-41,,1079,4,760,16,0,0,0,0,0,0,1.5,0.006,0.09,11,19,0,5,,,0,0.1,10,0,0,49.7,0,,,0.5,0,3.1,0,0,0,0,0,0,,
1081,Inconel625,,1149,1,0,0,0,0,0,0,0,0,0.2,0,0.05,0,21.5,0,2.5,0,,0,0.2,9,0,3.6,61,0,,,0.2,0,0.2,0,0,0,0,0,0,275,
1082,NimonicPK.33,913,1099,0.25,849,4,0,0,0,0,0,0,2,0.03,0.05,14,18.5,0,0.3,0,0,0,0.1,7,0,0,56,0,0,0,0.1,0,2,0,0,0,0,0,0,,
1083,Inconel718P_M,1245,1038,2,718,8,621,8,0,0,0,0,5.45,0,0.04,0,18.61,0,18.61,0,0,0,0,3.02,0,0,53.35,0,0,0,0,0,0.92,0,0,0,0,0,0,,21.7
1084,MAR-M252,,1038,4,760,16,0,0,0,0,0,0,1,0.005,0.15,10,20,0,0,0,,0,0.5,10,0,0,55,0,,,0.5,0,2.6,0,0,0,0,0,0,1230,
1085,Inconel738X,205,1121,2,843,24,0,0,0,0,0,0,3.7,0.0125,0.15,8.96,15.5,0,0.14,0,0,0,0.1,1.68,0,1.5,59.89,0,0,0,0.1,1.9,3.75,0,2.55,0,0,0,0.069,,25
1086,MERL76,250,1163,2,649,24,760,16,0,0,0,0,5,0.02,0.02,18.5,12.5,0,0,0.4,0,0,0,3.2,0,1.4,54.5,0,0,0,0,0,4.4,0,0,0,0,0,0.06,,32
1087,Udimet720P/M,,1175,2,760,8,649,24,0,0,0,0,2.5,0.02,0.025,14.75,16,0,0,0,,0,0,3,0,0,57.41,0,,,0,0,5,0,1.25,0,0,0,0.07,1517,
1088,Allvac718PLUS,,954,1,718,8,621,8,704,0,0,0,1.5,0,0,9,18,0,10,,,0,0,2.8,0,5.5,52.5,0,,,0,0,0.7,0,0,0,0,0,0,,
1089,Inconel713C,,0,0,0,0,0,0,0,0,0,0,6.1,0.012,0.12,0,12.5,0,0,,,0,0,4.2,0,2,74,0,,,0,0,0.8,0,0,0,0,0,0.1,,
1090,TDNickel,,982,1,0,0,0,0,0,0,0,0,0,0,0,0,0,0,0,0,,0,0,0,0,0,98,0,,,0,0,0,0,0,0,0,0,0,310,
1091,Inconel713C,,1205,4,925,16,925,16,0,0,0,0,6.3,0.011,0.09,0,12.7,0,0,0,,0,0,4.5,0,1,70.93,0,,,0,3.6,0.8,0,0,0,0,0,0.07,853,
1092,Udimet500,,1149,4,1079,4,760,16,0,0,0,0,3,0.07,0.07,19,18,0,0,0,,0,0,4.2,0,0,52,0,,,0,0,3,0,0,0,0,0,0.05,855,
1093,Inconel601,,1149,1,0,0,0,0,0,0,0,0,1.4,0,0.05,0,23,0,14.1,,,0,0.5,0,0,0,60.5,0,,,0.2,0,0,0,0,0,0,0,0,,
1094,Inconel718KC1556,,954.4444444,1,718.3333333,8,621.1111111,8,648.8888889,1500,0,0,1.36,0.0059,0.054,0.36,17.56,0.002,17.17,0,,0,0.1,2.99,0,5.25,53.59,0,,,0.65,0,0.9,0,0,0,0,0,0,1487.9,
1095,Waspaloy,765,1016,4,843,8,760,8,760,350,0,0,1.4,0.006,0.03,13.8,19.5,0,0.2,0,0,0,0,4.3,0,0,57.76,0.004,0,0,0,0,3,0,0,0,0,0,0,,
1096,TMW2,1126,1100,4,650,24,760,16,0,0,0,0,2.3,0.02,0.03,21.8,14.4,0,0,0,0,0,0,2.8,0,0,51.42,0,0,0,0,0,5.9,0,1.3,0,0,0,0.03,,18.5
1097,KM46,,1191,4,843,4,760,4,0,0,0,0,3.71,0.034,0.0231,17.63,12.34,0,0,,,0.0021,0,3.98,0,1.93,55.71,0.32,,,0,0,4.3,0,0,0,0,0,0.0235,,
1098,Alloy901,780,1093,2,788,2,718,24,0,0,0,0,0.2,0.015,0.05,0,12.5,0,36,0,0,0,0.1,5.7,0,0,42.5,0,0,0,0.1,0,2.8,0,0,0,0,0,0,,14
1099,Inconel718,330,982,1,718,8,621,18,0,0,0,0,0.5,0,0.04,0,19,0,18.5,0,0,0,0.2,3,0,5.1,52.5,0,0,0,0.2,0,0.9,0,0,0,0,0,0,,88
1100,Inconel738X,,1121,2,843,24,0,0,0,0,0,0,3.7,0.0125,0.15,8.96,15.5,0,0.14,,,0,0.1,1.68,0,1.5,59.89,0,,,0.1,1.9,3.75,0,2.55,0,0,0,0.069,,
1101,Inconel718,,980,1,850,1,650,16,0,0,0,0,1.85,0.0033,0.056,0,17.58,0,17,0,,0,0,2.85,0,3.44,56.04,0,,,0,0,1.18,0,0,0,0,0,0,940,
1102,InconelMA6000,360,1232,0.5,954,2,843,24,0,0,0,0,4.5,0.01,0.05,0,15,0,0,0,0,0,0,2,0,0,69,0,0,0,0,2,2.5,0,4,1.968556244,0,0.531443756,0.15,,6
1103,Udimet500,,1149,4,1079,4,760,16,0,0,0,0,3,0.07,0.07,19,18,0,0,,,0,0,4.2,0,0,52,0,,,0,0,3,0,0,0,0,0,0.05,,
1104,Udimet520,,1121,4,843,24,760,16,0,0,0,0,1.98,0.005,0.04,12.2,12.1,0,0.1,,,0,0.1,6.2,0,0,63.2,0,,,0.1,0,3,0,0.98,0,0,0,0,,
1105,Rene220,,0,0,0,0,0,0,0,0,0,0,1.3,0.015,0.04,0,20.1,0,1,0,,0,0,2.4,0,1,68.95,0,,,0.5,2.1,2.5,0,0,0,0,0,0.1,924,
1106,Haynes556,,1177,4,0,0,0,0,0,0,0,0,0.3,0,0.1,20,22,0,29,,,0,1.5,3,0.2,0.1,20,0,,,0.4,0.9,0,0,2.5,0,0,0,0,,
1107,Inconel718,480,954,1,718,8,621,8,760,500,0,0,0.5,0.004,0.02,0,18,0,18.1,0,0,0,0,2.9,0,5.3,54.17,0.008,0,0,0,0,1,0,0,0,0,0,0,,
1108,Inconel718_Ta,,1052,1,732,8,621,8,0,0,0,0,0.47,0.0043,0.044,0,19.2,0,18,0,,0,0,3,0,0.02,49.1,0,,,0.02,9.1,1.04,0,0,0,0,0,0,843,
1109,EP741NP,,1210,8,1160,32,871,32,0,0,0,0,5.02,0.015,0.04,15.8,8.2,0,0,0,,0,0,3.9,0,2.56,57.47,0.24,,,0,0,1.45,0,5.3,0,0,0,0.01,1432,
1110,MA6000,,0,0,0,0,0,0,0,0,0,0,4.5,0.01,0.05,0,15,0,1,,,0,0,2,0,0,69.84,0,,,0,2,2.5,0,2,0,0,0,0,,
1111,Inconel706,,982,1,843,3,718,8,621,8,0,0,0.2,0,0.03,0,16,0,40,,,0,0.2,0,0,2.9,41.5,0,,,0.2,0,1.8,0,0,0,0,0,0,,
1112,N-155,,1177,1,816,4,0,0,0,0,0,0,0,0,0.15,20,21,0,30,0,,0,1.5,3,0.15,1,20,0,,,0.5,0,0,0,2.5,0,0,0,0,815,
1113,MAR-M421,340,1149,2,1065,4,760,16,0,0,0,0,4.3,0.015,0.14,9.5,15.8,0,0,0,0,0,0,2,0,2,61,0,0,0,0,0,1.8,0,3.8,0,0,0,0.05,,33
1114,Inconel625,,1149,1,0,0,0,0,0,0,0,0,0.2,0,0.05,0,21.5,0,2.5,,,0,0.2,9,0,3.6,61,0,,,0.2,0,0.2,0,0,0,0,0,0,,
1115,Inconel718KC1544,,954.4444444,1,718.3333333,8,621.1111111,8,648.8888889,1500,0,0,0.31,0.0055,0.071,0.39,17.8,0.001,18.06,0,,0,0.11,2.94,0,6.03,53.27,0,,,0.95,0,0.52,0,0,0,0,0,0,1328.6,
1116,Inconel706,,982,1,843,3,718,8,621,8,0,0,0.24,0.0045,0.045,0,15.75,0.002,39.03,,,0,0.06,0,0,2.89,40.19,0,,,0.13,0,1.66,0,0,0,0,0,0,,
1117,Rene95,825,1093,1,760,16,704,16,0,0,0,0,3.43,0.009,0.07,7.85,13.63,0,0,0,0,0,0,3.5,0,3.46,62,0.007,0,0,0.01,0,2.48,0,3.5,0,0,0,0.05,,7
1118,NM3,,1175,4,750,4,0,0,0,0,0,0,3.65,0.013,0.024,14.65,11.8,0,0,,,0,0,3.3,0,0,61.01,0,,,0,0,5.5,0,0,0,0,0,0.052,,
1119,Inconel625,,996,1,593,4,0,0,0,0,0,0,0.25,0,0.016,0,21.45,0,1.41,0,,0,0.05,8.89,0.006,3.77,63.84,0,,,0.06,0,0.26,0,0,0,0,0,0,936,
1120,AlloyT+,,704,4,800,4,0,0,0,0,0,0,3.1,0.02,0.045,17,15,0,0,,,0,0,4,0,0,53.88,0,,,0,2.5,4.4,0,0,0,0,0,0.06,,
1121,PWA1480-singlecrystal,1020,1288,4,1079,4,871,16,0,0,0,0,5,0,0,5,10,0,0,0,0,0,0,0,0,0,63,0,0,0,0,12,1.5,0,4,0,0,0,0,,14
1122,HaynesR-41,796,1079,4,760,16,0,0,0,0,0,0,1.5,0.006,0.09,11,19,0,5,0,0,0,0.1,10,0,0,49.7,0,0,0,0.5,0,3.1,0,0,0,0,0,0,,19
1123,Allvac718PLUS,952,954,1,788,8,704,8,760,100,0,0,1.5,0.005,0.02,9.1,17.4,0,9.7,0,0,0,0,2.7,0,5.5,52.36,0.013,0,0,0,0,0.7,0,1,0,0,0,0,,
1124,MA6000,860,0,0,0,0,0,0,0,0,0,0,4.5,0.01,0.05,0,15,0,1,0,0,0,0,2,0,0,69.7,0,0,0,0,2,2.5,0,2,0.866164748,0,0.233835252,0.15,,7
1125,Inconel792,515,1121,2,843,24,0,0,0,0,0,0,3.1,0.02,0.12,9,12.4,0,0,0,0,0,0,1.9,0,0,61,0,0,0,0,3.9,4.5,0,3.8,0,0,0,0.1,,19
1126,Haynes263,,1121,2,1010,2,788,8,0,0,0,0,0.6,0.005,0.06,20,20,0,0.7,,,0,0.4,6,0,0,49.64,0,,,0.2,0,2.4,0,0,0,0,0,0,,
1127,J5,,1200,0,750,5,750,6,0,0,0,0,0.1,0,0.01,0,12.3,0,0,,,0,0,22,0,0,64.51,0,,,0,1,0,0,0,0,0,0,0,,
1128,Inconel718KC1553,,1065.555556,1,718.3333333,8,621.1111111,8,0,0,0,0,0.64,0.0072,0.046,0.44,17.8,0.001,17.1,0,,0,0.12,2.98,0,6.53,53.34,0,,,0.63,0,0.9,0,0,0,0,0,0,1405.2,
1129,Inconel939,608,1160,4,1000,6,0,0,0,0,0,0,1.9,0.01,0.15,19,22.5,0,0,0,0,0,0,0,0,1,48.24,0,0,0,0,1.4,3.7,0,2,0,0,0,0.1,,4.4
1130,Inconel738LC,,1120,2,845,24,0,0,0,0,0,0,3.44,0.01,0.09,8.61,15.95,0,0.04,,,0,0,1.77,0,0.92,61.18,0,,,0,1.76,3.55,0,2.64,0,0,0,0.038,,
1131,TRW-NASAVIA,,0,0,0,0,0,0,0,0,0,0,5.4,0.02,0.13,7.5,6.1,0,0,0,,0,0,2,0,0.5,61,0,,,0,9,1,0,5.8,0,0,0,0.13,1050,
1132,Unnamedalloy5,765.6,1149,1,700,16,0,0,0,0,0,0,1.65,0,0.05,0,20,0,0,0,0,0,0,0,0,0,75.8,0,0,0,0,0,2.5,0,0,0,0,0,0,,
1133,D-979,,1121,1,843,6,704,16,0,0,0,0,1,0.01,0.05,0,15,0,27,,,0,0.3,4,0,0,45,0,,,0.2,0,3,0,0,0,0,0,0,,
1134,Astroloy,690,1093,4,871,8,982,4,649,24,760,8,4,0.03,0.06,17,15,0,0,0,0,0,0,5.3,0,0,55,0,0,0,0,0,3.5,0,0,0,0,0,0,,25
1135,HastelloyS,,1121,0,0,0,0,0,0,0,0,0,0.3,0,0,0,15.5,0,1,0,,0,0.5,14.5,0,0,67,0,,,0.4,0,0,0,0,0,0,0,0,720,
1136,M22,,0,0,0,0,0,0,0,0,0,0,6.3,0,0.13,0,5.7,0,0,,,0,0,2,0,0,71,0,,,0,3,0,0,11,0,0,0,0.6,,
1137,Haynes282,,1121,2,1010,2,788,8,0,0,0,0,1.5,0.005,0.06,10,20,0,1.5,,,0,0.3,8.5,0,0,55.89,0,,,0.15,0,2.1,0,0,0,0,0,0,,
1138,Inconel625,529,1038,1,871,2000,0,0,0,0,0,0,0.2,0,0.05,0,21.5,0,2,0,0,0,0.2,9,0,3.6,63.05,0,0,0,0.2,0,0.2,0,0,0,0,0,0,,37
1139,RR7080,,871,20,0,0,0,0,0,0,0,0,5.5,0.015,0.14,10,9,0,0,0,,0,0,0,0,0,61,1.5,,,0,2.5,1.5,0,10,0,0,0,0.05,825,
1140,Nimonic090,865,1079,8,704,16,0,0,0,0,0,0,1.5,0.003,0.07,16.5,19.5,0,0,0,0,0,0.3,0,0,0,59,0,0,0,0.3,0,2.5,0,0,0,0,0,0.06,,27
1141,Inconel718,,980,1,850,1,650,16,0,0,0,0,2.33,0.0041,0.059,0,17.2,0,19.23,0,,0,0,2.98,0,3.16,53.56,0,,,0,0,1.48,0,0,0,0,0,0,1223,
1142,Rene220,,871,0,0,0,0,0,0,0,0,0,1.3,0.015,0.04,12,20.1,0,1,,,0,0,2.4,0,1,56.95,0,,,0.5,2.1,2.5,0,0,0,0,0,0.1,,
1143,Inconel718,900,1030,1,800,1.5,650,16,0,0,0,0,2.04,0.0019,0.048,0,16.6,0,13.71,0,0,0,0,3.09,0,3.55,57.45,0,0,0,0,0,1.21,0,2.3,0,0,0,0,,10.5
1144,Inconel706,,980,3,870,1.5,720,5,720,8,0,0,0.26,0.0034,0.008,0,15.65,0.003,37.1,,,0,0.02,0.02,0.0046,2.96,42.38,0,,,0.05,0,1.54,0,0,0,0,0,0,,
1145,Inconel625,365,1038,1,0,0,0,0,0,0,0,0,0.2,0,0.05,0,21.5,0,2,0,0,0,0.2,9,0,3,63.65,0,0,0,0.2,0,0.2,0,0,0,0,0,0,,
1146,U720Li,,1052,4,1080,4,845,24,760,16,0,0,2.47,0.018,0.023,15.3,16.2,0,0,,,0,0,3.06,0,0,56.38,0,,,0,0,5.18,0,1.33,0,0,0,0.039,,
1147,U720Li,770,1170,4,1080,4,845,24,760,16,0,0,2.47,0.018,0.023,15.3,16.2,0,0,0,0,0,0,3.06,0,0,56.38,0,0,0,0,0,5.18,0,1.33,0,0,0,0.039,,7
1148,MAR-M247:WWS,,1185,172,1185,0,1185,0,871,0,0,0,5.57,0.016,0.14,10.05,8.51,0,0.16,,,0,0,0.71,0,0,59.31,1.55,,,0,2.99,1.09,0,9.87,0,0,0,0.03,,
1149,Udimet720P_M,1584,1175,2,760,8,649,24,0,0,0,0,2.5,0.02,0.025,14.75,16,0,0,0,0,0,0,3,0,0,57.41,0,0,0,0,0,5,0,1.25,0,0,0,0.07,,17
1150,Inconel601,,1149,1,0,0,0,0,0,0,0,0,1.4,0,0.05,0,23,0,14.1,0,,0,0.5,0,0,0,60.5,0,,,0.2,0,0,0,0,0,0,0,0,525,
1151,PWA1480-singlecrystal,,1288,4,1079,4,871,16,0,0,0,0,5,0,0,5,10,0,0,0,,0,0,0,0,0,63,0,,,0,12,1.5,0,4,0,0,0,0,1130,
1152,Inconel617,,1177,1,0,0,0,0,0,0,0,0,1,0,0.07,12.5,22,0,0,0,,0,0,9,0,0,54,0,,,0,0,0.3,0,0,0,0,0,0,565,
1153,Incoloy903,1105,843,1,718,8,621,8,0,0,0,0,0.7,0,0,15,0,0,41,0,0,0,0,0,0,3,38,0,0,0,0,0,1.4,0,0,0,0,0,0,,14
1154,Rene63,,1177,1,871,4,760,16,0,0,0,0,3.8,0.01,0.02,15,14,0,0,0,,0,0,6,0,0,58.62,0,,,0,0,2.5,0,0,0,0,0,0.05,945,
1155,AlloyT+B,,1190,4,800,4,0,0,0,0,0,0,3.1,0.035,0.045,17,15,0,0,,,0,0,4,0,0,53.86,0,,,0,2.5,4.4,0,0,0,0,0,0.06,,
1156,Waspaloy6,,1020,4,845,4,760,16,0,0,0,0,1.32,0.004,0.032,13.25,19.18,0,0,,,0,0,4.03,0,0,59.1,0,,,0,0,3.08,0,0,0,0,0,0,,
1157,Haynes230,270,1232,0,0,0,0,0,0,0,0,0,0.3,0,0.1,0,22,0,0,0,0.02,0,0.5,2,0,0,57,0,0,0,0.4,0,0,0,14,0,0,0,0,,64
1158,B-1900,808,1080,4,900,10,0,0,0,0,0,0,6,0.013,0.13,10,8,0,0,0,0,0,0,6,0,0,68.78,0,0,0,0,1.5,1,0,0,0,0,0,0.08,,4.7
1159,Inconel718KC1556,,1065.555556,1,718.3333333,8,621.1111111,8,0,0,0,0,1.36,0.0059,0.054,0.36,17.56,0.002,17.17,0,,0,0.1,2.99,0,5.25,53.59,0,,,0.65,0,0.9,0,0,0,0,0,0,1367.9,
1160,Inconel718,,1030,1,800,1,650,5,650,16,0,0,2.04,0.0019,0.048,0,16.6,0,13.71,,,0,0,3.09,0,3.55,57.45,0,,,0,0,1.21,0,2.3,0,0,0,0,,
1161,Inconel713C,,0,0,0,0,0,0,0,0,0,0,6,0.008,0.07,0,13.2,0,0,0,,0,0,4.4,0,2,73.47,0,,,0,0,0.8,0,0,0,0,0,0.05,1000,
1162,Nimonic090,800,1079,8,704,16,0,0,0,0,0,0,1.5,0.003,0.07,16.5,19.5,0,0,0,0,0,0.3,0,0,0,59,0,0,0,0.3,0,2.5,0,0,0,0,0,0.06,,24
1163,MAR-M247:WWS,,1185,172,1185,0,1185,0,871,0,0,0,5.57,0.016,0.14,10.05,8.51,0,0.16,0,,0,0,0.71,0,0,59.31,1.55,,,0,2.99,1.09,0,9.87,0,0,0,0.03,1007,
1164,KM48,938,1191,4,843,4,760,4,0,0,0,0,3.81,0.034,0.0633,17.56,12.3,0,0,0.319,0,0.0014,0,4.01,0,1.97,55.53,0,0,0,0,0,4.38,0,0,0,0,0,0.0235,,
1165,Udimet710,,1149,2,1066,4,760,16,0,0,0,0,2.48,0.015,0.06,15.5,17.8,0,0.14,0,,0,0.03,3.17,0,0,54.09,0,,,0,0,4.97,0,1.75,0,0,0,0,774,
1166,Nimonic263,530,1149,0.2,799,8,0,0,0,0,0,0,0.5,0.001,0.06,20,20,0,0,0,0,0,0.4,5.9,0,0,51,0,0,0,0.3,0,2.1,0,0,0,0,0,0.02,,37
1167,GH200,,0,0,0,0,0,0,0,0,0,0,4.3,0.008,0.06,15,10,0,0,,,0.0125,0,5.5,0,0,56.83,0,,,0,0,2.5,0.3,5.5,0,0,0,0,,
1168,Inconel718,1030,980,1,850,1,650,16,0,0,0,0,1.85,0.0033,0.056,0,17.58,0,17,0,0,0,0,2.85,0,3.44,56.04,0,0,0,0,0,1.18,0,0,0,0,0,0,,32.8
1169,N-155,,1177,1,816,4,0,0,0,0,0,0,0,0,0.15,20,21,0,30,0,,0,1.5,3,0.15,1,20,0,,,0.5,0,0,0,2.5,0,0,0,0,260,
1170,PWA1480-singlecrystal,,1288,4,1079,4,871,16,0,0,0,0,5,0,0,5,10,0,0,,,0,0,0,0,0,63,0,,,0,12,1.5,0,4,0,0,0,0,,
1171,Udimet720P/M,,1175,2,760,8,649,24,0,0,0,0,2.5,0.02,0.025,14.75,16,0,0,0,,0,0,3,0,0,57.41,0,,,0,0,5,0,1.25,0,0,0,0.035,1586,
1172,M22,,0,0,0,0,0,0,0,0,0,0,6.3,0,0.13,0,5.7,0,0,0,,0,0,2,0,0,71,0,,,0,3,0,0,11,0,0,0,0.6,835,
1173,MA6000,345,0,0,0,0,0,0,0,0,0,0,4.5,0.01,0.05,0,15,0,1,0,0,0,0,2,0,0,69.7,0,0,0,0,2,2.5,0,2,0.866164748,0,0.233835252,0.15,,14
1174,Inconel718,944,941,4,760,16,0,0,0,0,0,0,0.59,0.003,0.04,0.02,17.53,0,20.01,0,0,0,0.24,2.97,0,5.13,52.24,0,0,0,0.3,0,0.93,0,0,0,0,0,0,,6
1175,InconelMA6000,,1232,0,954,5,954,2,843,24,0,0,4.5,0.01,0.05,0,15,0,0,,,0,0,2,0,0,69,0,,,0,2,2.5,0,4,0,0,0,0.15,,
1176,Inconel718KC1545,,954.4444444,1,718.3333333,8,621.1111111,8,648.8888889,1500,0,0,0.34,0.0047,0.062,0.36,17.89,0.003,19.2,0,,0,0.14,2.93,0,4.03,52.75,0,,,0.89,0,1.2,0,0,0,0,0,0,1301,
1177,Rene125+Hf,855,0,0,0,0,0,0,0,0,0,0,4.8,0.015,0.11,10,8.5,0,0,1.4,0,0,0,2,0,0,59,0,0,0,0,3.8,2.5,0,8,0,0,0,0.05,,5
1178,Inconel617,,1177,1,0,0,0,0,0,0,0,0,1,0,0.07,12.5,22,0,0,0,,0,0,9,0,0,54,0,,,0,0,0.3,0,0,0,0,0,0,275,
1179,Waspaloy1653,743.9,1190,24,847,4,760,16,0,0,0,0,1.33,0.003,0.036,8.1,19.3,0,0,0,0,0,0,3.99,0,0,64.17,0,0,0,0,0,3.01,0,0,0,0,0,0.06,,
1180,Waspaloy,1087,1016,4,843,8,760,8,0,0,0,0,1.4,0.006,0.03,13.8,19.5,0,0.2,0,0,0,0,4.3,0,0,57.76,0.004,0,0,0,0,3,0,0,0,0,0,0,,
1181,Rene80,,1218,4,1093,4,1052,24,843,16,0,0,3,0.015,0.17,9.5,14,0,0,0,,0,0,4,0,0,60,0,,,0,0,5,0,4,0,0,0,0.03,995,
1182,Udimet720P_M,1618,1175,2,760,8,649,24,0,0,0,0,2.5,0.02,0.025,14.75,16,0,0,0.75,0,0,0,3,0,0,57.41,0,0,0,0,0,5,0,1.25,0,0,0,0.035,,17.3
1183,InconelMA6000,,1232,0,954,5,954,2,843,24,0,0,4.5,0.01,0.05,0,15,0,0,,,0,0,2,0,0,69,0,,,0,2,2.5,0,4,0,0,0,0.15,,
1184,Inconel718,,1030,1,800,1,650,5,650,16,0,0,2.04,0.0019,0.048,0,16.6,0,13.71,0,,0,0,3.09,0,3.55,57.45,0,,,0,0,1.21,0,2.3,0,0,0,0,1473,
1185,KM44,955,1191,4,843,4,760,4,0,0,0,0,3.64,0.031,0.061,17.66,12.47,0,0,0,0,0.0025,0,3.96,0,1.9,55.95,0,0,0,0,0,4.28,0,0.02,0,0,0,0.0255,,
1186,Udimet720,801,1113,2,1079,4,649,24,760,8,0,0,2.5,0.033,0.03,14.7,17.9,0,0,0,0,0,0,3,0,0,55,0,0,0,0,0,5,0,0,0,0,0,0.03,,23.8
1187,Inconel718KC1557,1102.5,3452.4,1,2327.4,8,2012.4,8,0,0,0,0,0.06,0.0054,0.058,0.36,17.71,0,19.09,0,0,0,0.11,2.93,0,5.17,52.97,0.001,0,0,0.6,0,0.94,0,0,0,0,0,0,,17.6
1188,B-1900,,1080,4,900,10,0,0,0,0,0,0,6,0.013,0.13,10,8,0,0,,,0,0,6,0,0,68.78,0,,,0,3,1,0,0,0,0,0,0.08,,
1189,AlloyT+B,,1190,4,800,4,0,0,0,0,0,0,3.1,0.035,0.045,17,15,0,0,,,0,0,4,0,0,53.86,0,,,0,2.5,4.4,0,0,0,0,0,0.06,,
1190,Udimet720P/M,,1175,2,760,8,649,24,0,0,0,0,2.5,0.03,0.025,14.75,16,0,0,0,,0,0,3,0,0,57.41,0,,,0,0,5,0,1.25,0,0,0,0.035,1418,
1191,Inconel625,490,1149,1,0,0,0,0,0,0,0,0,0.2,0,0.05,0,21.5,0,2.5,0,0,0,0.2,9,0,3.6,61,0,0,0,0.2,0,0.2,0,0,0,0,0,0,,50
1192,Rene41,607,1121,1,871,4,0,0,0,0,0,0,1.5,0.01,0.02,11,19,0,0,0,0,0,0,9.8,0,0,55.42,0,0,0,0,0,3.2,0,0,0,0,0,0.05,,
1193,Inconel718,,954,1,718,8,621,8,0,0,0,0,0.6,0.004,0.03,0,18,0.003,19.2,,,0,0,2.9,0,5.25,53.07,0,,,0,0,0.95,0,0,0,0,0,0,,
1194,Udimet700,775.7,1177,4,1079,4,843,24,760,16,0,0,4,0.03,0.06,17,15,0,0,0,0,0,0,5,0,0,55,0,0,0,0,0,3.5,0,0,0,0,0,0,,16.4
1195,Inconel738LC,,1120,2,845,24,0,0,0,0,0,0,3.44,0.01,0.09,8.61,15.95,0,0.04,,,0,0,1.77,0,0.92,61.18,0,,,0,1.76,3.55,0,2.64,0,0,0,0.038,,
1196,Inconel718,1200,954,1,718,8,621,8,0,0,0,0,0.5,0.004,0.02,0,18,0,18.1,0,0,0,0,2.9,0,5.3,54.17,0.008,0,0,0,0,1,0,0,0,0,0,0,,
1197,Udimet720P_M,1164,1116,2,7600,8,649,24,0,0,0,0,2.5,0.02,0.025,14.7,16,0,0,0,0,0,0,3,0,0,57.48,0,0,0,0,0,5,0,1.25,0,0,0,0.03,,23
1198,Inconel939,,1160,4,999,6,899,24,699,16,0,0,1.9,0.009,0.15,19,22.5,0,0,,,0,0,0,0,1,48,0,,,0,1.4,3.7,0,2,0,0,0,0.09,,
1199,D-979,,1121,1,843,6,704,16,0,0,0,0,1,0.01,0.05,0,15,0,27,0,,0,0.3,4,0,0,45,0,,,0.2,0,3,0,0,0,0,0,0,1295,
1200,PWA1480-singlecrystal,,1288,4,1079,4,871,16,0,0,0,0,5,0,0,5,10,0,0,0,,0,0,0,0,0,63,0,,,0,12,1.5,0,4,0,0,0,0,685,
1201,Inconel718KC1544,,954.4444444,1,718.3333333,8,621.1111111,8,0,0,0,0,0.31,0.0055,0.071,0.39,17.8,0.001,18.06,0,,0,0.11,2.94,0,6.03,53.27,0,,,0.95,0,0.52,0,0,0,0,0,0,1371.4,
1202,Udimet520,,1107,4,843,24,760,16,0,0,0,0,2,0.005,0.05,12,19,0,0,,,0,0,6,0,0,57,0,,,0,0,3,0,1,0,0,0,0,,
1203,Rene95,1324,899,24,0,1,732,64,0,0,0,0,3.5,0.01,0.15,8,14,0,0,0,0,0,0,3.5,0,3.5,61,0,0,0,0,0,2.5,0,3.5,0,0,0,0.05,,10
1204,Udimet720P_M,1196,1116,2,7600,8,649,24,0,0,0,0,2.5,0.02,0.025,14.7,16,0,0,0,0,0,0,3,0,0,57.48,0,0,0,0,0,5,0,1.25,0,0,0,0.03,,24.5
1205,Alloy909,,982,1,720,8,620,8,0,0,0,0,0.06,0.007,0.01,13.2,0.03,0,45.22,0,,0,0,0,0,1.42,38.2,0,,,0.43,0,1.42,0,0,0,0,0,0,1193,
1206,U720Li,,1110,4,650,24,760,16,0,0,0,0,2.47,0.018,0.023,15.3,16.2,0,0,,,0,0,3.06,0,0,56.38,0,,,0,0,5.18,0,1.33,0,0,0,0.039,,
1207,Inconel718,905,980,1,850,1,650,16,0,0,0,0,1.85,0.0033,0.056,0,17.58,0,17,0,0,0,0,2.85,0,3.44,56.04,0,0,0,0,0,1.18,0,0,0,0,0,0,,35
1208,KM43,,1191,4,843,4,760,4,0,0,0,0,3.68,0.009,0.0624,17.58,12.49,0,0,0,,0.0009,0,3.97,0,1.94,55.96,0,,,0,0,4.26,0,0.02,0,0,0,0.026,1376,
1209,AlloyT+B,,1150,4,800,4,0,0,0,0,0,0,3.1,0.035,0.045,17,15,0,0,,,0,0,4,0,0,53.86,0,,,0,2.5,4.4,0,0,0,0,0,0.06,,
1210,Udimet720P/M,,1129,2,760,8,649,24,0,0,0,0,2.5,0.02,0.025,14.75,16,0,0,,,0,0,3,0,0,57.41,0,,,0,0,5,0,1.25,0,0,0,0.07,,
1211,Alloy101,1504,704,50,0,0,0,0,0,0,0,0,3.4,0.015,0.16,9,12.2,0,0,1,0,0,0,1.95,0,0,60.17,0,0,0,0,3.95,4.1,0,3.95,0,0,0,0.11,,14
1212,EP741NP,976,1210,8,1160,0,871,32,0,0,0,0,5.02,0.015,0.04,15.8,8.2,0,0,0.24,0,0,0,3.9,0,2.56,57.47,0,0,0,0,0,1.45,0,5.3,0,0,0,0.01,,18
1213,NM3,,1175,4,850,4,0,0,0,0,0,0,3.65,0.013,0.024,14.65,11.8,0,0,,,0,0,3.3,0,0,61.01,0,,,0,0,5.5,0,0,0,0,0,0.052,,
1214,TRW-NASAVIA,860,0,0,0,0,0,0,0,0,0,0,5.4,0.02,0.13,7.5,6.1,0,0,0,0,0,0,2,0,0.5,61,0,0.5,0,0,9,1,0,5.8,0,0,0,0.13,,21
1215,Inconel713C,,1185,4,925,16,925,16,0,0,0,0,6.3,0.011,0.09,0,12.7,0,0,,,0,0,4.5,0,1,70.93,0,,,0,3.6,0.8,0,0,0,0,0,0.07,,
1216,Haynes282,500,1121,2,1010,2,788,8,0,0,0,0,1.5,0.005,0.06,10,20,0,1.5,0,0,0,0.3,8.5,0,0,55.89,0,0,0,0.15,0,2.1,0,0,0,0,0,0,,31.4
1217,Inconel738LC,,1120,2,845,24,0,0,0,0,0,0,3.44,0.01,0.09,8.61,15.95,0,0.04,0,,0,0,1.77,0,0.92,61.18,0,,,0,1.76,3.55,0,2.64,0,0,0,0.038,954,
1218,B-1900,,1080,4,900,10,0,0,0,0,0,0,6,0.013,0.13,10,8,0,0,0,,0,0,6,0,0,68.78,0,,,0,4.3,1,0,0,0,0,0,0.08,981,
1219,MERL76,,1163,2,649,24,760,16,0,0,0,0,5,0.02,0.02,18.5,12.5,0,0,,,0,0,3.2,0,1.4,54.5,0.4,,,0,0,4.4,0,0,0,0,0,0.06,,
1220,Udimet720P/M,,760,2,7600,8,649,24,0,0,0,0,2.5,0.02,0.025,14.7,16,0,0,0,,0,0,3,0,0,57.48,0,,,0,0,5,0,1.25,0,0,0,0.03,1460,
1221,NM3,1022,1175,4,700,24,800,4,0,0,0,0,3.65,0.013,0.024,14.65,11.8,0,0,0,0,0,0,3.3,0,0,61.01,0,0,0,0,0,5.5,0,0,0,0,0,0.052,,21.2
1222,Unnamedalloy28,,1150,4,900,50,0,0,0,0,0,0,1.49,0,0.006,19.2,24.25,0,0,,,0,0,1.44,0,1.08,76.4,0,,,0,0,2.93,0,0,0,0,0,0,,
1223,Inconel713C,,1185,4,925,16,925,16,0,0,0,0,6.3,0.011,0.09,0,12.7,0,0,,,0,0,4.5,0,1,70.93,0,,,0,3.6,0.8,0,0,0,0,0,0.07,,
1224,Udimet720Li,,1168,2,760,,760,8,649,24,0,0,2.5,0.018,0.023,14.73,16.26,0,0,0,,0,0,3.01,0,0,57.14,0,,,0,0,5.05,0,1.27,0,0,0,0,1472,
1225,MAR-M252,,1038,4,760,16,0,0,0,0,0,0,1,0.005,0.15,10,20,0,0,,,0,0.5,10,0,0,55,0,,,0.5,0,2.6,0,0,0,0,0,0,,
1226,Inconel625,622,927,1,649,4,0,0,0,0,0,0,0.28,0,0.02,0,21.56,0,1.41,0,0,0,0.05,8.92,0.007,3.77,63.67,0,0,0,0.05,0,0.26,0,0,0,0,0,0,,41
1227,Inconel718,1217,732,8,607,8,0,0,0,0,0,0,0.7,0.004,0.035,0,17.8,0,18.3,0,0,0,0,2.9,0,5.4,53.86,0,0,0,0,0,1,0,0,0,0,0,0,,19
1228,Inconel718,,954,1,718,8,621,8,0,0,0,0,0.6,0.005,0.03,0,18,0.008,19.2,,,0,0,2.9,0,5.25,53.07,0,,,0,0,0.95,0,0,0,0,0,0,,
1229,HastelloyX,275,1177,1,0,0,0,0,0,0,0,0,0,0,0.1,1.5,22,0,18.5,0,0,0,0.5,9,0,0,47,0,0,0,0.5,0,0,0,0.6,0,0,0,0,,37
1230,Inconel706,,980,3,720,1.5,620,8,0,0,0,0,0.26,0.0034,0.008,0,15.65,0.003,37.1,,,0,0.02,0.02,0.0046,2.96,42.38,0,,,0.05,0,1.54,0,0,0,0,0,0,,
1231,Inconel738LC,,1120,2,845,24,0,0,0,0,0,0,3.44,0.01,0.09,8.61,15.95,0,0.04,0,,0,0,1.77,0,0.92,61.18,0,,,0,1.76,3.55,0,2.64,0,0,0,0.038,700,
1232,Alloy101,1013,704,50,0,0,0,0,0,0,0,0,3.4,0.015,0.16,9,12.2,0,0,1,0,0,0,1.95,0,0,60.17,0,0,0,0,3.95,4.1,0,3.95,0,0,0,0.11,,7
1233,RR1000+,968,1150,4,800,4,0,0,0,0,0,0,3.1,0.02,0.045,17,15,0,0,0.35,0,0,0,4.5,0,0,53.53,0,0,0,0,2,4.4,0,0,0,0,0,0.06,,29.56
1234,Udimet720P/M,,982,2,760,8,649,24,0,0,0,0,2.5,0.03,0.025,14.75,16,0,0,0,,0,0,3,0,0,57.41,0,,,0,0,5,0,1.25,0,0,0,0.035,1657,
1235,Inconel625,,1149,1,0,0,0,0,0,0,0,0,0.2,0,0.05,0,21.5,0,2.5,0,,0,0.2,9,0,3.6,61,0,,,0.2,0,0.2,0,0,0,0,0,0,835,
1236,Inconel939,,1160,4,1000,6,0,0,0,0,0,0,1.9,0.01,0.15,19,22.5,0,0,,,0,0,0,0,1,48.24,0,,,0,1.4,3.7,0,2,0,0,0,0.1,,
1237,MA0754,,0,0,0,0,0,0,0,0,0,0,0.3,0,0.05,0,20,0,1,,,0,0,0,0,0,77.55,0,,,0,0,0.5,0,0,0,0,0,0,,
1238,Inconel718KC1539,1063.9,3092.4,1,2327.4,8,2012.4,8,0,0,0,0,0.68,0.0084,0.062,0.23,17.48,0,18.09,0,0,0,0.11,3.01,0,5.41,52.94,0.004,0,0,0.17,0,0.91,0,0,0,0,0,0,,21.3
1239,Waspaloy1652,,1190,24,847,4,760,16,0,0,0,0,1.32,0.003,0.035,10,19.4,0,0,0,,0,0,4.02,0,0,62.11,0,,,0,0,3.05,0,0,0,0,0,0.06,1177,
1240,Nimonic080A,490,1079,8,704,16,0,0,0,0,0,0,1.4,0.003,0.06,0,19.5,0,0,0,0,0,0.3,0,0,0,76,0,0,0,0.3,0,2.4,0,0,0,0,0,0.06,,27
1241,J16,339,1200,0.5,650,6,0,0,0,0,0,0,0.1,0,0.008,0,12.2,0,0,0,0,0,0,15.5,0,0,64.52,0,0,0,0,1,0,0,6.6,0.07,0,0,0,,
1242,Inconel718,,1024,1,788,6,0,5,0,0,0,0,0.44,0,0.027,0,17.82,0,18.42,0,,0,0,2.92,0,5.31,54.09,0,,,0,0.02,0.95,0,0,0,0,0,0,1162,
1243,Unnamedalloy28,,1150,4,900,50,0,0,0,0,0,0,1.49,0,0.006,19.2,24.25,0,0,,,0,0,1.44,0,1.08,76.4,0,,,0,0,2.93,0,0,0,0,0,0,,
1244,El-929,555,1220,2,1050,4,0,0,0,0,0,0,4,0.02,0.1,14,10,0,0,0,0,0,0,4,0,0,60.38,0,0,0,0,0,2,0.5,5,0,0,0,0,,7.5
1245,Inconel718Dir.Age,,718,8,621,8,0,0,0,0,0,0,0.5,0,0.04,0,19,0,18.5,0,,0,0.2,3,0,5.1,52.5,0,,,0.2,0,0.9,0,0,0,0,0,0,1235,
1246,Rene41,,1066,4,760,16,0,0,0,0,0,0,1.5,0.005,0.09,11,19,0,0,0,,0,0,10,0,0,55,0,,,0,0,3.1,0,0,0,0,0,0,1420,
1247,Waspaloy1730,924.2,1190,24,847,4,760,16,0,0,0,0,1.35,0.001,0.04,0.01,19.5,0,0,0,0,0,0,3.94,0,0,72.09,0,0,0,0,0,3.01,0,0,0,0,0,0.06,,
1248,Ta718,,996,1,718,8,621,8,0,0,0,0,0.5,0.001,0.03,0,20.4,0,18.9,0,,0,0,3.3,0,0,48.5,0,,,0,7.2,0.9,0,0,0,0,0,0,1324,
1249,Ticolloy1,,0,0,0,0,0,0,0,0,0,0,0.46,0.003,0.031,0,18,0,18.25,0,,0.001,0,3.05,0,5.26,54,0,,,0,0,0.95,0,0,0,0,0,0,1141,
1250,Udimet720P/M,,982,2,760,8,649,24,0,0,0,0,2.5,0.02,0.025,14.75,16,0,0,0,,0,0,3,0,0,57.41,0.75,,,0,0,5,0,1.25,0,0,0,0.035,1398,
1251,Rene95,,1093,1,760,16,0,0,0,0,0,0,3.43,0.009,0.07,7.85,13.63,0.007,0,,,0,0,3.5,0,3.46,62,0,,,0.01,0,2.48,0,3.5,0,0,0,0.05,,
1252,Inconel706,,980,3,840,1.5,720,8,720,8,0,0,0.26,0.0034,0.008,0,15.65,0.003,37.1,,,0,0.02,0.02,0.0046,2.96,42.38,0,,,0.05,0,1.54,0,0,0,0,0,0,,
1253,Inconel625,380,1038,1,0,0,0,0,0,0,0,0,0.2,0,0.05,0,21.5,0,2,0,0,0,0.2,9,0,4,62.45,0,0,0,0.2,0,0.2,0,0,0,0,0,0,,
1254,Inconel718KC1547,1367.2,3092.4,1,2327.4,8,2012.4,8,0,0,0,0,0.28,0.0061,0.058,0.37,17.55,0,17.35,0,0,0,0.11,2.96,0,6,53.54,0.002,0,0,0.3,0,1.26,0,0,0,0,0,0,,8
1255,RR7080,295,871,20,0,0,0,0,0,0,0,0,5.5,0.015,0.14,10,9,0,0,1.5,0,0,0,0,0,0,61,0,0,0,0,2.5,1.5,0,10,0,0,0,0.05,,14
1256,Inconel738LC,,1120,2,845,24,0,0,0,0,0,0,3.44,0.01,0.09,8.61,15.95,0,0.04,0,,0,0,1.77,0,0.92,61.18,0,,,0,1.76,3.55,0,2.64,0,0,0,0.038,789,
1257,Udimet710,,1177,4,1079,4,843,24,760,16,0,0,2.5,0.02,0.07,15,18,0,0,0,,0,0,3,0,0,55,0,,,0,0,5,0,1.5,0,0,0,0,1290,
1258,Inconel718,,1040,1,955,1,720,8,620,8,0,0,0.63,0,0.05,0,17.9,0,18.84,0,,0,0.18,3,0,5.1,52.96,0,,,0.22,0,1.12,0,0,0,0,0,0,1096,
1259,Haynes556,220,1177,0,0,0,0,0,0,0,0,0,0.3,0,0.1,20,22,0,29,0,0,0,1.5,3,0.2,0.1,20,0,0,0,0.4,0.9,0,0,2.5,0.02,0,0,0,,49
1260,Udimet720Li,,1168,2,1143,2,760,8,649,24,0,0,2.5,0.018,0.023,14.73,16.26,0,0,0,,0,0,3.01,0,0,57.14,0,,,0,0,5.05,0,1.27,0,0,0,0,1458,
1261,Rene80,,1218,4,1093,4,1052,24,843,16,0,0,3,0.015,0.17,9.5,14,0,0,,,0,0,4,0,0,60,0,,,0,0,5,0,4,0,0,0,0.03,,
1262,Haynes242,,1200,0,650,5,650,6,0,0,0,0,0,0,0,0,8,0,0,,,0,0,25,0,0,66,0,,,0,1,0,0,0,0,0,0,0,,
1263,Inconel738,894,0,0,0,0,0,0,0,0,0,0,3.4,0.011,0.17,8.7,16.2,0,0,0,0,0,0,3.1,0,1,62.22,0,0,0,0,1.7,3.3,0,0.1,0,0,0,0.1,,11.2
1264,InconelMA0754,815,1316,1,0,0,0,0,0,0,0,0,0.3,0,0.05,0,20,0,0,0,0,0,0,0,0,0,78,0,0,0,0,0,0.5,0,0,0.472453499,0,0.127546501,0,,27
1265,MERL76,,1176,2,1121,0,0,0,0,0,0,0,5,0.02,0.02,18.5,12.5,0,0,0,,0,0,3.2,0,1.4,54.5,0.4,,,0,0,4.4,0,0,0,0,0,0.06,1227,
1266,B-1900,,0,0,0,0,0,0,0,0,0,0,6,0.015,0.1,10,8,0,0,0,,0,0,6,0,0,64,0,,,0,4,1,0,0,0,0,0,0.1,550,
1267,Udimet720,,871,2,760,8,649,24,0,0,0,0,2.5,0.017,0.015,14.75,16,0,0,0,,0,0,3,0,0,57.43,0,,,0,0,5,0,1.25,0,0,0,0.035,1475,
1268,Inconel713+Hf,,0,0,0,0,0,0,0,0,0,0,5.9,0.015,0.05,0,12,0,0,,,0,0,4.5,0,2,74,1.3,,,0,0,0.6,0,0,0,0,0,0.05,,
1269,B-1900,,1080,4,900,10,0,0,0,0,0,0,6,0.013,0.13,10,8,0,0,,,0,0,6,0,2.15,68.78,0,,,0,0,1,0,0,0,0,0,0.08,,
1270,Rene95,,1052,1,871,1,0,704,0,0,0,0,3.43,0.009,0.07,7.85,13.63,0.007,0,0,,0,0,3.5,0,3.46,62,0,,,0.01,0,2.48,0,3.5,0,0,0,0.05,1806,
1271,Udimet720P_M,1131,1129,2,760,8,649,24,0,0,0,0,2.5,0.02,0.025,14.75,16,0,0,0.75,0,0,0,3,0,0,57.41,0,0,0,0,0,5,0,1.25,0,0,0,0.035,,20
1272,Inconel718,,1040,1,955,1,720,8,620,8,0,0,0.63,0,0.05,0,17.9,0,18.84,0,,0,0.18,3,0,5.1,52.96,0,,,0.22,0,1.12,0,0,0,0,0,0,1056,
1273,Unnamedalloy8,,0,0,0,0,0,0,0,0,0,0,5.55,0,0,15,10,0,0,,,0,0,3.5,0,0,60.75,0,,,0,0,5.2,0,0,0,0,0,0,,
1274,CMSX2-singlecrystal,,1316,4,982,5,871,20,0,0,0,0,5.6,0,0,4.6,8,0,0,0,,0,0,0.6,0,0,66,0,,,0,5.8,0.9,0,7.9,0,0,0,0,1295,
1275,MAR-M246+Hf,,843,50,0,0,0,0,0,0,0,0,5.5,0.015,0.14,10,9,0,0,0,,0,0,2.5,0,0,63,1.8,,,0,1.5,1.5,0,10,0,0,0,0.05,860,
1276,MA6000,,0,0,0,0,0,0,0,0,0,0,4.5,0.01,0.05,0,15,0,1,,,0,0,2,0,0,69.84,0,,,0,2,2.5,0,2,0,0,0,0,,
