Repository: Mackus101/Nickel_NN

File: full_set.csv (part 4 of 8)
,names,Yield Strength,Pressure treated,Area under heat treatment curve,Strengthening Precipitate Phase,Powder processed,Al,B,C,Co,Cr,Cu,Fe,Hf,La,Mg,Mn,Mo,N,Nb,Ni,P,Re,Ru,Si,Ta,Ti,V,W,Y,Th,O,Zr,Ultimate Tensile Strength,Elongation
1050,Inconel718P/M,,No,12566,,No,5.45,0,0.04,0,18.61,0,18.61,0,,0,0,3.02,0,0,53.35,0,,,0,0,0.92,0,0,0,0,0,0,1162,
1051,J15,,No,7150,,No,0.1,0,0.005,0,12.3,0,0,,,0,0,17.3,0,0,64.42,0,,,0,1,0,0,4.8,0,0,0,0,,
1052,Inconel718KC1552,,No,985003.3333,,No,0.26,0.0055,0.054,0.36,18.02,0.002,20.71,0,,0,0.11,2.86,0,3.94,51.99,0,,,0.31,0,0.52,0,0,0,0,0,0,1212.1,
1053,Inconel718KC1551,,No,985003.3333,,No,1.28,0.0063,0.059,0.63,17.23,0.003,18.3,0,,0,0.14,2.99,0,3.85,53.68,0,,,0.34,0,1.45,0,0,0,0,0,0,1401,
1054,Inconel713C,696,Yes,4740,GammaPrime,No,6,0.008,0.07,0,13.2,0,0,0,0,0,0,4.4,0,2,73.47,0,0,0,0,0,0.8,0,0,0,0,0,0.05,,10.2
1055,Udimet720,,No,20232,,No,2.5,0.033,0.035,14.7,18,0,0,0,,0,0,3,0,0,55.15,0,,,0,0,5,0,1.25,0,0,0,0.03,1363,
1056,MA6000,,No,0,,No,4.5,0.01,0.05,0,15,0,1,,,0,0,2,0,0,69.84,0,,,0,2,2.5,0,2,0,0,0,0,,
1057,Unnamedalloy28,,No,49600,,No,1.49,0,0.006,19.2,24.25,0,0,,,0,0,1.44,0,1.08,76.4,0,,,0,0,2.93,0,0,0,0,0,0,,
1058,InconelX750,825,No,36610,GammaPrime,No,0.7,0,0.04,0,15.5,0,7,0,0,0,0.5,0,0,1,73,0,0,0,0.2,0,2.5,0,0,0,0,0,0,,5
1059,MAR-M247:WWS,830,Yes,24530,GammaPrime,No,5.57,0.016,0.14,10.05,8.51,0,0.16,1.55,0,0,0,0.71,0,0,59.31,0,0,0,0,2.99,1.09,0,9.87,0,0,0,0.03,,3
1060,Inconel625,872,No,1299038,DoublePrime,No,0.2,0,0.05,0,21.5,0,2,0,0,0,0.2,9,0,3.6,63.05,0,0,0,0.2,0,0.2,0,0,0,0,0,0,,30
1061,Inconel718P/M,,No,12676,,No,5.45,0,0.04,0,18.61,0,18.61,0,,0,0,3.02,0,0,53.35,0,,,0,0,0.92,0,0,0,0,0,0,1193,
1062,Inconel718,1222,No,11666,DoublePrime,No,0.51,0,0.008,0,17.92,0,18.97,0,0,0,0,2.92,0,5.24,53.49,0,0,0,0,0.01,0.93,0,0,0,0,0,0,,18.8
1063,Udimet500,,No,36708,,No,2.99,0.004,0.08,19,19.3,0,0.24,,,0,0.1,4.15,0,0,51.06,0,,,0.13,0,2.95,0,0,0,0,0,0,,
1064,HastelloyS,,No,1066,,No,0.3,0,0,0,15.5,0,1,,,0,0.5,14.5,0,0,67,0,,,0.4,0,0,0,0,0,0,0,0,,
1065,Udimet700,,No,41192,,No,4.42,0.03,0.06,18.8,15.5,0,0.15,,,0,0.1,5.1,0,0,52.28,0,,,0.1,0,3.41,0,0,0,0,0,0.05,,
1066,Inconel939,,No,13840,,No,2,0.004,0.15,19,22.4,0.005,0,0,,0,0,0.01,0,1.02,48.23,0,,,0.001,1.45,3.71,0,2.02,0,0,0,0.003,957,
1067,Haynes263,,No,10566,,No,0.6,0.005,0.06,20,20,0,0.7,,,0,0.4,6,0,0,49.64,0,,,0.2,0,2.4,0,0,0,0,0,0,,
1068,Inconel718,,No,11708,,No,0.5,0.005,0.04,0,18.5,0,18.5,0,,0,0,3,0,5.1,52.5,0,,,0,0,0.9,0,0,0,0,0,0,814,
1069,HastelloyC-22,240,No,0,Solution,No,0,0,0.01,2.5,21.5,0,5.5,0,0,0,1,13.5,0,0,51.6,0,0,0,0.1,0,0,0.3,4,0,0,0,0,,63
1070,RR1000+,,No,7960,,No,3.1,0.02,0.045,17,15,0,0,,,0,0,4.5,0,0,53.53,0.35,,,0,2,4.4,0,0,0,0,0,0.06,,
1071,Udimet700,,No,41968,,No,4.42,0.03,0.06,18.8,15.5,0,0.15,,,0,0.1,5.1,0,0,52.28,0,,,0.1,0,3.41,0,0,0,0,0,0.05,,
1072,KM4,,No,11176,,No,3.65,0.025,0.0485,17.58,12.38,0,0,,,0.0019,0,3.9,0,1.88,56.1,0,,,0,0,4.41,0,0,0,0,0,0.0265,,
1073,Inconel718,741,Yes,27685,DoublePrime,No,0.53,0,0.05,0,17.9,0,18.92,0,0,0,0.06,3,0,5,53.5,0,0,0,0.05,0,0.99,0,0,0,0,0,0,,16.6
1074,PM3030,825,No,3140,yprime+ODS,No,6.6,0,0,0,17,0,0,0,0,0,0,2,0,0,67.8,0,0,0,0,2,0,0,3.5,0.866164748,0,0.233835252,0,,5
1075,Rene220,,No,0,,No,1.3,0.015,0.04,16,20.1,0,1,0,,0,0,2.4,0,1,52.95,0,,,0.5,2.1,2.5,0,0,0,0,0,0.1,934,
1076,TMW4,,No,32160,,No,1.9,0.02,0.02,26.3,14.9,0,0,0,,0,0,2.8,0,0,46.84,0,,,0,0,6,0,1.2,0,0,0,0.02,1514,
1077,GH220,,No,10980,,No,4.12,0.013,0.046,14.55,9.9,0.004,0,0,,0.019,0.02,5.4,0,0,57.97,0,,,0.06,0,2.3,0.27,5.35,0,0,0,0,578,
1078,TMW1,,No,32160,,No,2.4,0.02,0.03,14.8,16.3,0,0,0,,0,0,3.1,0,0,59.22,0,,,0,0,2.8,0,1.3,0,0,0,0.03,755,
1079,N-155,,No,4441,,No,0,0,0.15,20,21,0,30,,,0,1.5,3,0.15,1,20,0,,,0.5,0,0,0,2.5,0,0,0,0,,
1080,HaynesR-41,,No,16476,,No,1.5,0.006,0.09,11,19,0,5,,,0,0.1,10,0,0,49.7,0,,,0.5,0,3.1,0,0,0,0,0,0,,
1081,Inconel625,,No,1149,,No,0.2,0,0.05,0,21.5,0,2.5,0,,0,0.2,9,0,3.6,61,0,,,0.2,0,0.2,0,0,0,0,0,0,275,
1082,NimonicPK.33,913,No,3670.75,GammaPrime,No,2,0.03,0.05,14,18.5,0,0.3,0,0,0,0.1,7,0,0,56,0,0,0,0.1,0,2,0,0,0,0,0,0,,
1083,Inconel718P_M,1245,No,12788,DoublePrime,Yes,5.45,0,0.04,0,18.61,0,18.61,0,0,0,0,3.02,0,0,53.35,0,0,0,0,0,0.92,0,0,0,0,0,0,,21.7
1084,MAR-M252,,No,16312,,No,1,0.005,0.15,10,20,0,0,0,,0,0.5,10,0,0,55,0,,,0.5,0,2.6,0,0,0,0,0,0,1230,
1085,Inconel738X,205,No,22474,GammaPrime,No,3.7,0.0125,0.15,8.96,15.5,0,0.14,0,0,0,0.1,1.68,0,1.5,59.89,0,0,0,0.1,1.9,3.75,0,2.55,0,0,0,0.069,,25
1086,MERL76,250,No,30062,GammaPrime,Yes,5,0.02,0.02,18.5,12.5,0,0,0.4,0,0,0,3.2,0,1.4,54.5,0,0,0,0,0,4.4,0,0,0,0,0,0.06,,32
1087,Udimet720P/M,,No,24006,,No,2.5,0.02,0.025,14.75,16,0,0,0,,0,0,3,0,0,57.41,0,,,0,0,5,0,1.25,0,0,0,0.07,1517,
1088,Allvac718PLUS,,No,11666,,No,1.5,0,0,9,18,0,10,,,0,0,2.8,0,5.5,52.5,0,,,0,0,0.7,0,0,0,0,0,0,,
1089,Inconel713C,,No,0,,No,6.1,0.012,0.12,0,12.5,0,0,,,0,0,4.2,0,2,74,0,,,0,0,0.8,0,0,0,0,0,0.1,,
1090,TDNickel,,No,982,,No,0,0,0,0,0,0,0,0,,0,0,0,0,0,98,0,,,0,0,0,0,0,0,0,0,0,310,
1091,Inconel713C,,No,34420,,No,6.3,0.011,0.09,0,12.7,0,0,0,,0,0,4.5,0,1,70.93,0,,,0,3.6,0.8,0,0,0,0,0,0.07,853,
1092,Udimet500,,No,21072,,No,3,0.07,0.07,19,18,0,0,0,,0,0,4.2,0,0,52,0,,,0,0,3,0,0,0,0,0,0.05,855,
1093,Inconel601,,No,1149,,No,1.4,0,0.05,0,23,0,14.1,,,0,0.5,0,0,0,60.5,0,,,0.2,0,0,0,0,0,0,0,0,,
1094,Inconel718KC1556,,No,985003.3333,,No,1.36,0.0059,0.054,0.36,17.56,0.002,17.17,0,,0,0.1,2.99,0,5.25,53.59,0,,,0.65,0,0.9,0,0,0,0,0,0,1487.9,
1095,Waspaloy,765,No,282888,GammaPrime,No,1.4,0.006,0.03,13.8,19.5,0,0.2,0,0,0,0,4.3,0,0,57.76,0.004,0,0,0,0,3,0,0,0,0,0,0,,
1096,TMW2,1126,No,32160,GammaPrime,No,2.3,0.02,0.03,21.8,14.4,0,0,0,0,0,0,2.8,0,0,51.42,0,0,0,0,0,5.9,0,1.3,0,0,0,0.03,,18.5
1097,KM46,,No,11176,,No,3.71,0.034,0.0231,17.63,12.34,0,0,,,0.0021,0,3.98,0,1.93,55.71,0.32,,,0,0,4.3,0,0,0,0,0,0.0235,,
1098,Alloy901,780,No,20994,GammaPrime,No,0.2,0.015,0.05,0,12.5,0,36,0,0,0,0.1,5.7,0,0,42.5,0,0,0,0.1,0,2.8,0,0,0,0,0,0,,14
1099,Inconel718,330,No,17904,DoublePrime,No,0.5,0,0.04,0,19,0,18.5,0,0,0,0.2,3,0,5.1,52.5,0,0,0,0.2,0,0.9,0,0,0,0,0,0,,88
1100,Inconel738X,,No,22474,,No,3.7,0.0125,0.15,8.96,15.5,0,0.14,,,0,0.1,1.68,0,1.5,59.89,0,,,0.1,1.9,3.75,0,2.55,0,0,0,0.069,,
1101,Inconel718,,No,12230,,No,1.85,0.0033,0.056,0,17.58,0,17,0,,0,0,2.85,0,3.44,56.04,0,,,0,0,1.18,0,0,0,0,0,0,940,
1102,InconelMA6000,360,No,22756,yprime+ODS,No,4.5,0.01,0.05,0,15,0,0,0,0,0,0,2,0,0,69,0,0,0,0,2,2.5,0,4,1.968556244,0,0.531443756,0.15,,6
1103,Udimet500,,No,21072,,No,3,0.07,0.07,19,18,0,0,,,0,0,4.2,0,0,52,0,,,0,0,3,0,0,0,0,0,0.05,,
1104,Udimet520,,No,36876,,No,1.98,0.005,0.04,12.2,12.1,0,0.1,,,0,0.1,6.2,0,0,63.2,0,,,0.1,0,3,0,0.98,0,0,0,0,,
1105,Rene220,,No,0,,No,1.3,0.015,0.04,0,20.1,0,1,0,,0,0,2.4,0,1,68.95,0,,,0.5,2.1,2.5,0,0,0,0,0,0.1,924,
1106,Haynes556,,No,4708,,No,0.3,0,0.1,20,22,0,29,,,0,1.5,3,0.2,0.1,20,0,,,0.4,0.9,0,0,2.5,0,0,0,0,,
1107,Inconel718,480,No,391666,DoublePrime,No,0.5,0.004,0.02,0,18,0,18.1,0,0,0,0,2.9,0,5.3,54.17,0.008,0,0,0,0,1,0,0,0,0,0,0,,
1108,Inconel718_Ta,,No,11876,,No,0.47,0.0043,0.044,0,19.2,0,18,0,,0,0,3,0,0.02,49.1,0,,,0.02,9.1,1.04,0,0,0,0,0,0,843,
1109,EP741NP,,No,74672,,No,5.02,0.015,0.04,15.8,8.2,0,0,0,,0,0,3.9,0,2.56,57.47,0.24,,,0,0,1.45,0,5.3,0,0,0,0.01,1432,
1110,MA6000,,No,0,,No,4.5,0.01,0.05,0,15,0,1,,,0,0,2,0,0,69.84,0,,,0,2,2.5,0,2,0,0,0,0,,
1111,Inconel706,,No,14223,,No,0.2,0,0.03,0,16,0,40,,,0,0.2,0,0,2.9,41.5,0,,,0.2,0,1.8,0,0,0,0,0,0,,
1112,N-155,,No,4441,,No,0,0,0.15,20,21,0,30,0,,0,1.5,3,0.15,1,20,0,,,0.5,0,0,0,2.5,0,0,0,0,815,
1113,MAR-M421,340,No,18718,GammaPrime,No,4.3,0.015,0.14,9.5,15.8,0,0,0,0,0,0,2,0,2,61,0,0,0,0,0,1.8,0,3.8,0,0,0,0.05,,33
1114,Inconel625,,No,1149,,No,0.2,0,0.05,0,21.5,0,2.5,,,0,0.2,9,0,3.6,61,0,,,0.2,0,0.2,0,0,0,0,0,0,,
1115,Inconel718KC1544,,No,985003.3333,,No,0.31,0.0055,0.071,0.39,17.8,0.001,18.06,0,,0,0.11,2.94,0,6.03,53.27,0,,,0.95,0,0.52,0,0,0,0,0,0,1328.6,
1116,Inconel706,,No,14223,,No,0.24,0.0045,0.045,0,15.75,0.002,39.03,,,0,0.06,0,0,2.89,40.19,0,,,0.13,0,1.66,0,0,0,0,0,0,,
1117,Rene95,825,No,24517,GammaPrime,Yes,3.43,0.009,0.07,7.85,13.63,0,0,0,0,0,0,3.5,0,3.46,62,0.007,0,0,0.01,0,2.48,0,3.5,0,0,0,0.05,,7
1118,NM3,,No,7700,,No,3.65,0.013,0.024,14.65,11.8,0,0,,,0,0,3.3,0,0,61.01,0,,,0,0,5.5,0,0,0,0,0,0.052,,
1119,Inconel625,,No,3368,,No,0.25,0,0.016,0,21.45,0,1.41,0,,0,0.05,8.89,0.006,3.77,63.84,0,,,0.06,0,0.26,0,0,0,0,0,0,936,
1120,AlloyT+,,No,6016,,No,3.1,0.02,0.045,17,15,0,0,,,0,0,4,0,0,53.88,0,,,0,2.5,4.4,0,0,0,0,0,0.06,,
1121,PWA1480-singlecrystal,1020,No,23404,GammaPrime,No,5,0,0,5,10,0,0,0,0,0,0,0,0,0,63,0,0,0,0,12,1.5,0,4,0,0,0,0,,14
1122,HaynesR-41,796,No,16476,GammaPrime,No,1.5,0.006,0.09,11,19,0,5,0,0,0,0.1,10,0,0,49.7,0,0,0,0.5,0,3.1,0,0,0,0,0,0,,19
1123,Allvac718PLUS,952,No,88890,GammaPrime,No,1.5,0.005,0.02,9.1,17.4,0,9.7,0,0,0,0,2.7,0,5.5,52.36,0.013,0,0,0,0,0.7,0,1,0,0,0,0,,
1124,MA6000,860,No,0,yprime+ODS,No,4.5,0.01,0.05,0,15,0,1,0,0,0,0,2,0,0,69.7,0,0,0,0,2,2.5,0,2,0.866164748,0,0.233835252,0.15,,7
1125,Inconel792,515,No,22474,GammaPrime,No,3.1,0.02,0.12,9,12.4,0,0,0,0,0,0,1.9,0,0,61,0,0,0,0,3.9,4.5,0,3.8,0,0,0,0.1,,19
1126,Haynes263,,No,10566,,No,0.6,0.005,0.06,20,20,0,0.7,,,0,0.4,6,0,0,49.64,0,,,0.2,0,2.4,0,0,0,0,0,0,,
1127,J5,,No,8250,,No,0.1,0,0.01,0,12.3,0,0,,,0,0,22,0,0,64.51,0,,,0,1,0,0,0,0,0,0,0,,
1128,Inconel718KC1553,,No,11781.11111,,No,0.64,0.0072,0.046,0.44,17.8,0.001,17.1,0,,0,0.12,2.98,0,6.53,53.34,0,,,0.63,0,0.9,0,0,0,0,0,0,1405.2,
1129,Inconel939,608,No,10640,GammaPrime,No,1.9,0.01,0.15,19,22.5,0,0,0,0,0,0,0,0,1,48.24,0,0,0,0,1.4,3.7,0,2,0,0,0,0.1,,4.4
1130,Inconel738LC,,No,22520,,No,3.44,0.01,0.09,8.61,15.95,0,0.04,,,0,0,1.77,0,0.92,61.18,0,,,0,1.76,3.55,0,2.64,0,0,0,0.038,,
1131,TRW-NASAVIA,,No,0,,No,5.4,0.02,0.13,7.5,6.1,0,0,0,,0,0,2,0,0.5,61,0,,,0,9,1,0,5.8,0,0,0,0.13,1050,
1132,Unnamedalloy5,765.6,No,12349,GammaPrime,No,1.65,0,0.05,0,20,0,0,0,0,0,0,0,0,0,75.8,0,0,0,0,0,2.5,0,0,0,0,0,0,,
1133,D-979,,No,17443,,No,1,0.01,0.05,0,15,0,27,,,0,0.3,4,0,0,45,0,,,0.2,0,3,0,0,0,0,0,0,,
1134,Astroloy,690,No,36924,GammaPrime,No,4,0.03,0.06,17,15,0,0,0,0,0,0,5.3,0,0,55,0,0,0,0,0,3.5,0,0,0,0,0,0,,25
1135,HastelloyS,,No,0,,No,0.3,0,0,0,15.5,0,1,0,,0,0.5,14.5,0,0,67,0,,,0.4,0,0,0,0,0,0,0,0,720,
1136,M22,,No,0,,No,6.3,0,0.13,0,5.7,0,0,,,0,0,2,0,0,71,0,,,0,3,0,0,11,0,0,0,0.6,,
1137,Haynes282,,No,10566,,No,1.5,0.005,0.06,10,20,0,1.5,,,0,0.3,8.5,0,0,55.89,0,,,0.15,0,2.1,0,0,0,0,0,0,,
1138,Inconel625,529,No,1743038,DoublePrime,No,0.2,0,0.05,0,21.5,0,2,0,0,0,0.2,9,0,3.6,63.05,0,0,0,0.2,0,0.2,0,0,0,0,0,0,,37
1139,RR7080,,No,17420,,No,5.5,0.015,0.14,10,9,0,0,0,,0,0,0,0,0,61,1.5,,,0,2.5,1.5,0,10,0,0,0,0.05,825,
1140,Nimonic090,865,No,19896,GammaPrime,No,1.5,0.003,0.07,16.5,19.5,0,0,0,0,0,0.3,0,0,0,59,0,0,0,0.3,0,2.5,0,0,0,0,0,0.06,,27
1141,Inconel718,,No,12230,,No,2.33,0.0041,0.059,0,17.2,0,19.23,0,,0,0,2.98,0,3.16,53.56,0,,,0,0,1.48,0,0,0,0,0,0,1223,
1142,Rene220,,No,0,,No,1.3,0.015,0.04,12,20.1,0,1,,,0,0,2.4,0,1,56.95,0,,,0.5,2.1,2.5,0,0,0,0,0,0.1,,
1143,Inconel718,900,No,12630,DoublePrime,No,2.04,0.0019,0.048,0,16.6,0,13.71,0,0,0,0,3.09,0,3.55,57.45,0,0,0,0,0,1.21,0,2.3,0,0,0,0,,10.5
1144,Inconel706,,No,13605,,No,0.26,0.0034,0.008,0,15.65,0.003,37.1,,,0,0.02,0.02,0.0046,2.96,42.38,0,,,0.05,0,1.54,0,0,0,0,0,0,,
1145,Inconel625,365,No,1038,DoublePrime,No,0.2,0,0.05,0,21.5,0,2,0,0,0,0.2,9,0,3,63.65,0,0,0,0.2,0,0.2,0,0,0,0,0,0,,
1146,U720Li,,No,40968,,No,2.47,0.018,0.023,15.3,16.2,0,0,,,0,0,3.06,0,0,56.38,0,,,0,0,5.18,0,1.33,0,0,0,0.039,,
1147,U720Li,770,No,41440,GammaPrime,Yes,2.47,0.018,0.023,15.3,16.2,0,0,0,0,0,0,3.06,0,0,56.38,0,0,0,0,0,5.18,0,1.33,0,0,0,0.039,,7
1148,MAR-M247:WWS,,No,203820,,No,5.57,0.016,0.14,10.05,8.51,0,0.16,,,0,0,0.71,0,0,59.31,1.55,,,0,2.99,1.09,0,9.87,0,0,0,0.03,,
1149,Udimet720P_M,1584,No,24006,GammaPrime,Yes,2.5,0.02,0.025,14.75,16,0,0,0,0,0,0,3,0,0,57.41,0,0,0,0,0,5,0,1.25,0,0,0,0.07,,17
1150,Inconel601,,No,1149,,No,1.4,0,0.05,0,23,0,14.1,0,,0,0.5,0,0,0,60.5,0,,,0.2,0,0,0,0,0,0,0,0,525,
1151,PWA1480-singlecrystal,,No,23404,,No,5,0,0,5,10,0,0,0,,0,0,0,0,0,63,0,,,0,12,1.5,0,4,0,0,0,0,1130,
1152,Inconel617,,No,1177,,No,1,0,0.07,12.5,22,0,0,0,,0,0,9,0,0,54,0,,,0,0,0.3,0,0,0,0,0,0,565,
1153,Incoloy903,1105,No,11555,GammaPrime,No,0.7,0,0,15,0,0,41,0,0,0,0,0,0,3,38,0,0,0,0,0,1.4,0,0,0,0,0,0,,14
1154,Rene63,,No,16821,,No,3.8,0.01,0.02,15,14,0,0,0,,0,0,6,0,0,58.62,0,,,0,0,2.5,0,0,0,0,0,0.05,945,
1155,AlloyT+B,,No,7960,,No,3.1,0.035,0.045,17,15,0,0,,,0,0,4,0,0,53.86,0,,,0,2.5,4.4,0,0,0,0,0,0.06,,
1156,Waspaloy6,,No,19620,,No,1.32,0.004,0.032,13.25,19.18,0,0,,,0,0,4.03,0,0,59.1,0,,,0,0,3.08,0,0,0,0,0,0,,
1157,Haynes230,270,No,0,Solution,No,0.3,0,0.1,0,22,0,0,0,0.02,0,0.5,2,0,0,57,0,0,0,0.4,0,0,0,14,0,0,0,0,,64
1158,B-1900,808,No,13320,GammaPrime,No,6,0.013,0.13,10,8,0,0,0,0,0,0,6,0,0,68.78,0,0,0,0,1.5,1,0,0,0,0,0,0.08,,4.7
1159,Inconel718KC1556,,No,11781.11111,,No,1.36,0.0059,0.054,0.36,17.56,0.002,17.17,0,,0,0.1,2.99,0,5.25,53.59,0,,,0.65,0,0.9,0,0,0,0,0,0,1367.9,
1160,Inconel718,,No,15480,,No,2.04,0.0019,0.048,0,16.6,0,13.71,,,0,0,3.09,0,3.55,57.45,0,,,0,0,1.21,0,2.3,0,0,0,0,,
1161,Inconel713C,,No,0,,No,6,0.008,0.07,0,13.2,0,0,0,,0,0,4.4,0,2,73.47,0,,,0,0,0.8,0,0,0,0,0,0.05,1000,
1162,Nimonic090,800,No,19896,GammaPrime,No,1.5,0.003,0.07,16.5,19.5,0,0,0,0,0,0.3,0,0,0,59,0,0,0,0.3,0,2.5,0,0,0,0,0,0.06,,24
1163,MAR-M247:WWS,,No,203820,,No,5.57,0.016,0.14,10.05,8.51,0,0.16,0,,0,0,0.71,0,0,59.31,1.55,,,0,2.99,1.09,0,9.87,0,0,0,0.03,1007,
1164,KM48,938,No,11176,GammaPrime,Yes,3.81,0.034,0.0633,17.56,12.3,0,0,0.319,0,0.0014,0,4.01,0,1.97,55.53,0,0,0,0,0,4.38,0,0,0,0,0,0.0235,,
1165,Udimet710,,No,18722,,No,2.48,0.015,0.06,15.5,17.8,0,0.14,0,,0,0.03,3.17,0,0,54.09,0,,,0,0,4.97,0,1.75,0,0,0,0,774,
1166,Nimonic263,530,No,6621.8,GammaPrime,No,0.5,0.001,0.06,20,20,0,0,0,0,0,0.4,5.9,0,0,51,0,0,0,0.3,0,2.1,0,0,0,0,0,0.02,,37
1167,GH200,,No,0,,No,4.3,0.008,0.06,15,10,0,0,,,0.0125,0,5.5,0,0,56.83,0,,,0,0,2.5,0.3,5.5,0,0,0,0,,
1168,Inconel718,1030,No,12230,DoublePrime,No,1.85,0.0033,0.056,0,17.58,0,17,0,0,0,0,2.85,0,3.44,56.04,0,0,0,0,0,1.18,0,0,0,0,0,0,,32.8
1169,N-155,,No,4441,,No,0,0,0.15,20,21,0,30,0,,0,1.5,3,0.15,1,20,0,,,0.5,0,0,0,2.5,0,0,0,0,260,
1170,PWA1480-singlecrystal,,No,23404,,No,5,0,0,5,10,0,0,,,0,0,0,0,0,63,0,,,0,12,1.5,0,4,0,0,0,0,,
1171,Udimet720P/M,,No,24006,,No,2.5,0.02,0.025,14.75,16,0,0,0,,0,0,3,0,0,57.41,0,,,0,0,5,0,1.25,0,0,0,0.035,1586,
1172,M22,,No,0,,No,6.3,0,0.13,0,5.7,0,0,0,,0,0,2,0,0,71,0,,,0,3,0,0,11,0,0,0,0.6,835,
1173,MA6000,345,No,0,yprime+ODS,No,4.5,0.01,0.05,0,15,0,1,0,0,0,0,2,0,0,69.7,0,0,0,0,2,2.5,0,2,0.866164748,0,0.233835252,0.15,,14
1174,Inconel718,944,No,15924,DoublePrime,No,0.59,0.003,0.04,0.02,17.53,0,20.01,0,0,0,0.24,2.97,0,5.13,52.24,0,0,0,0.3,0,0.93,0,0,0,0,0,0,,6
1175,InconelMA6000,,No,26910,,No,4.5,0.01,0.05,0,15,0,0,,,0,0,2,0,0,69,0,,,0,2,2.5,0,4,0,0,0,0.15,,
1176,Inconel718KC1545,,No,985003.3333,,No,0.34,0.0047,0.062,0.36,17.89,0.003,19.2,0,,0,0.14,2.93,0,4.03,52.75,0,,,0.89,0,1.2,0,0,0,0,0,0,1301,
1177,Rene125+Hf,855,No,0,GammaPrime,No,4.8,0.015,0.11,10,8.5,0,0,1.4,0,0,0,2,0,0,59,0,0,0,0,3.8,2.5,0,8,0,0,0,0.05,,5
1178,Inconel617,,No,1177,,No,1,0,0.07,12.5,22,0,0,0,,0,0,9,0,0,54,0,,,0,0,0.3,0,0,0,0,0,0,275,
1179,Waspaloy1653,743.9,No,44108,GammaPrime,No,1.33,0.003,0.036,8.1,19.3,0,0,0,0,0,0,3.99,0,0,64.17,0,0,0,0,0,3.01,0,0,0,0,0,0.06,,
1180,Waspaloy,1087,No,16888,GammaPrime,No,1.4,0.006,0.03,13.8,19.5,0,0.2,0,0,0,0,4.3,0,0,57.76,0.004,0,0,0,0,3,0,0,0,0,0,0,,
1181,Rene80,,No,47980,,No,3,0.015,0.17,9.5,14,0,0,0,,0,0,4,0,0,60,0,,,0,0,5,0,4,0,0,0,0.03,995,
1182,Udimet720P_M,1618,No,24006,GammaPrime,Yes,2.5,0.02,0.025,14.75,16,0,0,0.75,0,0,0,3,0,0,57.41,0,0,0,0,0,5,0,1.25,0,0,0,0.035,,17.3
1183,InconelMA6000,,No,26910,,No,4.5,0.01,0.05,0,15,0,0,,,0,0,2,0,0,69,0,,,0,2,2.5,0,4,0,0,0,0.15,,
1184,Inconel718,,No,15480,,No,2.04,0.0019,0.048,0,16.6,0,13.71,0,,0,0,3.09,0,3.55,57.45,0,,,0,0,1.21,0,2.3,0,0,0,0,1473,
1185,KM44,955,No,11176,GammaPrime,Yes,3.64,0.031,0.061,17.66,12.47,0,0,0,0,0.0025,0,3.96,0,1.9,55.95,0,0,0,0,0,4.28,0,0.02,0,0,0,0.0255,,
1186,Udimet720,801,No,28198,GammaPrime,No,2.5,0.033,0.03,14.7,17.9,0,0,0,0,0,0,3,0,0,55,0,0,0,0,0,5,0,0,0,0,0,0.03,,23.8
1187,Inconel718KC1557,1102.5,No,38170.8,DoublePrime,No,0.06,0.0054,0.058,0.36,17.71,0,19.09,0,0,0,0.11,2.93,0,5.17,52.97,0.001,0,0,0.6,0,0.94,0,0,0,0,0,0,,17.6
1188,B-1900,,No,13320,,No,6,0.013,0.13,10,8,0,0,,,0,0,6,0,0,68.78,0,,,0,3,1,0,0,0,0,0,0.08,,
1189,AlloyT+B,,No,7960,,No,3.1,0.035,0.045,17,15,0,0,,,0,0,4,0,0,53.86,0,,,0,2.5,4.4,0,0,0,0,0,0.06,,
1190,Udimet720P/M,,No,24006,,No,2.5,0.03,0.025,14.75,16,0,0,0,,0,0,3,0,0,57.41,0,,,0,0,5,0,1.25,0,0,0,0.035,1418,
1191,Inconel625,490,No,1149,DoublePrime,No,0.2,0,0.05,0,21.5,0,2.5,0,0,0,0.2,9,0,3.6,61,0,0,0,0.2,0,0.2,0,0,0,0,0,0,,50
1192,Rene41,607,No,4605,GammaPrime,No,1.5,0.01,0.02,11,19,0,0,0,0,0,0,9.8,0,0,55.42,0,0,0,0,0,3.2,0,0,0,0,0,0.05,,
1193,Inconel718,,No,11666,,No,0.6,0.004,0.03,0,18,0.003,19.2,,,0,0,2.9,0,5.25,53.07,0,,,0,0,0.95,0,0,0,0,0,0,,
1194,Udimet700,775.7,No,41416,GammaPrime,No,4,0.03,0.06,17,15,0,0,0,0,0,0,5,0,0,55,0,0,0,0,0,3.5,0,0,0,0,0,0,,16.4
1195,Inconel738LC,,No,22520,,No,3.44,0.01,0.09,8.61,15.95,0,0.04,,,0,0,1.77,0,0.92,61.18,0,,,0,1.76,3.55,0,2.64,0,0,0,0.038,,
1196,Inconel718,1200,No,11666,DoublePrime,No,0.5,0.004,0.02,0,18,0,18.1,0,0,0,0,2.9,0,5.3,54.17,0.008,0,0,0,0,1,0,0,0,0,0,0,,
1197,Udimet720P_M,1164,No,78608,GammaPrime,Yes,2.5,0.02,0.025,14.7,16,0,0,0,0,0,0,3,0,0,57.48,0,0,0,0,0,5,0,1.25,0,0,0,0.03,,23
1198,Inconel939,,No,43394,,No,1.9,0.009,0.15,19,22.5,0,0,,,0,0,0,0,1,48,0,,,0,1.4,3.7,0,2,0,0,0,0.09,,
1199,D-979,,No,17443,,No,1,0.01,0.05,0,15,0,27,0,,0,0.3,4,0,0,45,0,,,0.2,0,3,0,0,0,0,0,0,1295,
1200,PWA1480-singlecrystal,,No,23404,,No,5,0,0,5,10,0,0,0,,0,0,0,0,0,63,0,,,0,12,1.5,0,4,0,0,0,0,685,
1201,Inconel718KC1544,,No,11670,,No,0.31,0.0055,0.071,0.39,17.8,0.001,18.06,0,,0,0.11,2.94,0,6.03,53.27,0,,,0.95,0,0.52,0,0,0,0,0,0,1371.4,
1202,Udimet520,,No,36820,,No,2,0.005,0.05,12,19,0,0,,,0,0,6,0,0,57,0,,,0,0,3,0,1,0,0,0,0,,
1203,Rene95,1324,No,68424,GammaPrime,No,3.5,0.01,0.15,8,14,0,0,0,0,0,0,3.5,0,3.5,61,0,0,0,0,0,2.5,0,3.5,0,0,0,0.05,,10
1204,Udimet720P_M,1196,No,78608,GammaPrime,Yes,2.5,0.02,0.025,14.7,16,0,0,0,0,0,0,3,0,0,57.48,0,0,0,0,0,5,0,1.25,0,0,0,0.03,,24.5
1205,Alloy909,,No,11702,,No,0.06,0.007,0.01,13.2,0.03,0,45.22,0,,0,0,0,0,1.42,38.2,0,,,0.43,0,1.42,0,0,0,0,0,0,1193,
1206,U720Li,,No,32200,,No,2.47,0.018,0.023,15.3,16.2,0,0,,,0,0,3.06,0,0,56.38,0,,,0,0,5.18,0,1.33,0,0,0,0.039,,
1207,Inconel718,905,No,12230,DoublePrime,No,1.85,0.0033,0.056,0,17.58,0,17,0,0,0,0,2.85,0,3.44,56.04,0,0,0,0,0,1.18,0,0,0,0,0,0,,35
1208,KM43,,No,11176,,No,3.68,0.009,0.0624,17.58,12.49,0,0,0,,0.0009,0,3.97,0,1.94,55.96,0,,,0,0,4.26,0,0.02,0,0,0,0.026,1376,
1209,AlloyT+B,,No,7800,,No,3.1,0.035,0.045,17,15,0,0,,,0,0,4,0,0,53.86,0,,,0,2.5,4.4,0,0,0,0,0,0.06,,
1210,Udimet720P/M,,No,23914,,No,2.5,0.02,0.025,14.75,16,0,0,,,0,0,3,0,0,57.41,0,,,0,0,5,0,1.25,0,0,0,0.07,,
1211,Alloy101,1504,No,35200,GammaPrime,No,3.4,0.015,0.16,9,12.2,0,0,1,0,0,0,1.95,0,0,60.17,0,0,0,0,3.95,4.1,0,3.95,0,0,0,0.11,,14
1212,EP741NP,976,No,37552,GammaPrime,Yes,5.02,0.015,0.04,15.8,8.2,0,0,0.24,0,0,0,3.9,0,2.56,57.47,0,0,0,0,0,1.45,0,5.3,0,0,0,0.01,,18
1213,NM3,,No,8100,,No,3.65,0.013,0.024,14.65,11.8,0,0,,,0,0,3.3,0,0,61.01,0,,,0,0,5.5,0,0,0,0,0,0.052,,
1214,TRW-NASAVIA,860,No,0,GammaPrime,No,5.4,0.02,0.13,7.5,6.1,0,0,0,0,0,0,2,0,0.5,61,0,0.5,0,0,9,1,0,5.8,0,0,0,0.13,,21
1215,Inconel713C,,No,34340,,No,6.3,0.011,0.09,0,12.7,0,0,,,0,0,4.5,0,1,70.93,0,,,0,3.6,0.8,0,0,0,0,0,0.07,,
1216,Haynes282,500,No,10566,GammaPrime,No,1.5,0.005,0.06,10,20,0,1.5,0,0,0,0.3,8.5,0,0,55.89,0,0,0,0.15,0,2.1,0,0,0,0,0,0,,31.4
1217,Inconel738LC,,No,22520,,No,3.44,0.01,0.09,8.61,15.95,0,0.04,0,,0,0,1.77,0,0.92,61.18,0,,,0,1.76,3.55,0,2.64,0,0,0,0.038,954,
1218,B-1900,,No,13320,,No,6,0.013,0.13,10,8,0,0,0,,0,0,6,0,0,68.78,0,,,0,4.3,1,0,0,0,0,0,0.08,981,
1219,MERL76,,No,30062,,No,5,0.02,0.02,18.5,12.5,0,0,,,0,0,3.2,0,1.4,54.5,0.4,,,0,0,4.4,0,0,0,0,0,0.06,,
1220,Udimet720P/M,,No,77896,,No,2.5,0.02,0.025,14.7,16,0,0,0,,0,0,3,0,0,57.48,0,,,0,0,5,0,1.25,0,0,0,0.03,1460,
1221,NM3,1022,No,24700,GammaPrime,Yes,3.65,0.013,0.024,14.65,11.8,0,0,0,0,0,0,3.3,0,0,61.01,0,0,0,0,0,5.5,0,0,0,0,0,0.052,,21.2
1222,Unnamedalloy28,,No,49600,,No,1.49,0,0.006,19.2,24.25,0,0,,,0,0,1.44,0,1.08,76.4,0,,,0,0,2.93,0,0,0,0,0,0,,
1223,Inconel713C,,No,34340,,No,6.3,0.011,0.09,0,12.7,0,0,,,0,0,4.5,0,1,70.93,0,,,0,3.6,0.8,0,0,0,0,0,0.07,,
1224,Udimet720Li,,No,23992,,No,2.5,0.018,0.023,14.73,16.26,0,0,0,,0,0,3.01,0,0,57.14,0,,,0,0,5.05,0,1.27,0,0,0,0,1472,
1225,MAR-M252,,No,16312,,No,1,0.005,0.15,10,20,0,0,,,0,0.5,10,0,0,55,0,,,0.5,0,2.6,0,0,0,0,0,0,,
1226,Inconel625,622,No,3523,DoublePrime,Yes,0.28,0,0.02,0,21.56,0,1.41,0,0,0,0.05,8.92,0.007,3.77,63.67,0,0,0,0.05,0,0.26,0,0,0,0,0,0,,41
1227,Inconel718,1217,No,10712,DoublePrime,No,0.7,0.004,0.035,0,17.8,0,18.3,0,0,0,0,2.9,0,5.4,53.86,0,0,0,0,0,1,0,0,0,0,0,0,,19
1228,Inconel718,,No,11666,,No,0.6,0.005,0.03,0,18,0.008,19.2,,,0,0,2.9,0,5.25,53.07,0,,,0,0,0.95,0,0,0,0,0,0,,
1229,HastelloyX,275,No,1177,Solution,No,0,0,0.1,1.5,22,0,18.5,0,0,0,0.5,9,0,0,47,0,0,0,0.5,0,0,0,0.6,0,0,0,0,,37
1230,Inconel706,,No,8980,,No,0.26,0.0034,0.008,0,15.65,0.003,37.1,,,0,0.02,0.02,0.0046,2.96,42.38,0,,,0.05,0,1.54,0,0,0,0,0,0,,
1231,Inconel738LC,,No,22520,,No,3.44,0.01,0.09,8.61,15.95,0,0.04,0,,0,0,1.77,0,0.92,61.18,0,,,0,1.76,3.55,0,2.64,0,0,0,0.038,700,
1232,Alloy101,1013,No,35200,GammaPrime,No,3.4,0.015,0.16,9,12.2,0,0,1,0,0,0,1.95,0,0,60.17,0,0,0,0,3.95,4.1,0,3.95,0,0,0,0.11,,7
1233,RR1000+,968,No,7800,GammaPrime,Yes,3.1,0.02,0.045,17,15,0,0,0.35,0,0,0,4.5,0,0,53.53,0,0,0,0,2,4.4,0,0,0,0,0,0.06,,29.56
1234,Udimet720P/M,,No,23620,,No,2.5,0.03,0.025,14.75,16,0,0,0,,0,0,3,0,0,57.41,0,,,0,0,5,0,1.25,0,0,0,0.035,1657,
1235,Inconel625,,No,1149,,No,0.2,0,0.05,0,21.5,0,2.5,0,,0,0.2,9,0,3.6,61,0,,,0.2,0,0.2,0,0,0,0,0,0,835,
1236,Inconel939,,No,10640,,No,1.9,0.01,0.15,19,22.5,0,0,,,0,0,0,0,1,48.24,0,,,0,1.4,3.7,0,2,0,0,0,0.1,,
1237,MA0754,,No,0,,No,0.3,0,0.05,0,20,0,1,,,0,0,0,0,0,77.55,0,,,0,0,0.5,0,0,0,0,0,0,,
1238,Inconel718KC1539,1063.9,No,37810.8,DoublePrime,No,0.68,0.0084,0.062,0.23,17.48,0,18.09,0,0,0,0.11,3.01,0,5.41,52.94,0.004,0,0,0.17,0,0.91,0,0,0,0,0,0,,21.3
1239,Waspaloy1652,,No,44108,,No,1.32,0.003,0.035,10,19.4,0,0,0,,0,0,4.02,0,0,62.11,0,,,0,0,3.05,0,0,0,0,0,0.06,1177,
1240,Nimonic080A,490,No,19896,GammaPrime,No,1.4,0.003,0.06,0,19.5,0,0,0,0,0,0.3,0,0,0,76,0,0,0,0.3,0,2.4,0,0,0,0,0,0.06,,27
1241,J16,339,No,4500,Solution,No,0.1,0,0.008,0,12.2,0,0,0,0,0,0,15.5,0,0,64.52,0,0,0,0,1,0,0,6.6,0.07,0,0,0,,
1242,Inconel718,,No,5752,,No,0.44,0,0.027,0,17.82,0,18.42,0,,0,0,2.92,0,5.31,54.09,0,,,0,0.02,0.95,0,0,0,0,0,0,1162,
1243,Unnamedalloy28,,No,49600,,No,1.49,0,0.006,19.2,24.25,0,0,,,0,0,1.44,0,1.08,76.4,0,,,0,0,2.93,0,0,0,0,0,0,,
1244,El-929,555,No,6640,GammaPrime,No,4,0.02,0.1,14,10,0,0,0,0,0,0,4,0,0,60.38,0,0,0,0,0,2,0.5,5,0,0,0,0,,7.5
1245,Inconel718Dir.Age,,No,10712,,No,0.5,0,0.04,0,19,0,18.5,0,,0,0.2,3,0,5.1,52.5,0,,,0.2,0,0.9,0,0,0,0,0,0,1235,
1246,Rene41,,No,16424,,No,1.5,0.005,0.09,11,19,0,0,0,,0,0,10,0,0,55,0,,,0,0,3.1,0,0,0,0,0,0,1420,
1247,Waspaloy1730,924.2,No,44108,GammaPrime,No,1.35,0.001,0.04,0.01,19.5,0,0,0,0,0,0,3.94,0,0,72.09,0,0,0,0,0,3.01,0,0,0,0,0,0.06,,
1248,Ta718,,No,11708,,No,0.5,0.001,0.03,0,20.4,0,18.9,0,,0,0,3.3,0,0,48.5,0,,,0,7.2,0.9,0,0,0,0,0,0,1324,
1249,Ticolloy1,,No,0,,No,0.46,0.003,0.031,0,18,0,18.25,0,,0.001,0,3.05,0,5.26,54,0,,,0,0,0.95,0,0,0,0,0,0,1141,
1250,Udimet720P/M,,No,23620,,No,2.5,0.02,0.025,14.75,16,0,0,0,,0,0,3,0,0,57.41,0.75,,,0,0,5,0,1.25,0,0,0,0.035,1398,
1251,Rene95,,No,13253,,No,3.43,0.009,0.07,7.85,13.63,0.007,0,,,0,0,3.5,0,3.46,62,0,,,0.01,0,2.48,0,3.5,0,0,0,0.05,,
1252,Inconel706,,No,15720,,No,0.26,0.0034,0.008,0,15.65,0.003,37.1,,,0,0.02,0.02,0.0046,2.96,42.38,0,,,0.05,0,1.54,0,0,0,0,0,0,,
1253,Inconel625,380,No,1038,DoublePrime,No,0.2,0,0.05,0,21.5,0,2,0,0,0,0.2,9,0,4,62.45,0,0,0,0.2,0,0.2,0,0,0,0,0,0,,
1254,Inconel718KC1547,1367.2,No,37810.8,DoublePrime,No,0.28,0.0061,0.058,0.37,17.55,0,17.35,0,0,0,0.11,2.96,0,6,53.54,0.002,0,0,0.3,0,1.26,0,0,0,0,0,0,,8
1255,RR7080,295,No,17420,GammaPrime,No,5.5,0.015,0.14,10,9,0,0,1.5,0,0,0,0,0,0,61,0,0,0,0,2.5,1.5,0,10,0,0,0,0.05,,14
1256,Inconel738LC,,No,22520,,No,3.44,0.01,0.09,8.61,15.95,0,0.04,0,,0,0,1.77,0,0.92,61.18,0,,,0,1.76,3.55,0,2.64,0,0,0,0.038,789,
1257,Udimet710,,No,41416,,No,2.5,0.02,0.07,15,18,0,0,0,,0,0,3,0,0,55,0,,,0,0,5,0,1.5,0,0,0,0,1290,
1258,Inconel718,,No,12715,,No,0.63,0,0.05,0,17.9,0,18.84,0,,0,0.18,3,0,5.1,52.96,0,,,0.22,0,1.12,0,0,0,0,0,0,1096,
1259,Haynes556,220,No,0,Solution,No,0.3,0,0.1,20,22,0,29,0,0,0,1.5,3,0.2,0.1,20,0,0,0,0.4,0.9,0,0,2.5,0.02,0,0,0,,49
1260,Udimet720Li,,No,26278,,No,2.5,0.018,0.023,14.73,16.26,0,0,0,,0,0,3.01,0,0,57.14,0,,,0,0,5.05,0,1.27,0,0,0,0,1458,
1261,Rene80,,No,47980,,No,3,0.015,0.17,9.5,14,0,0,,,0,0,4,0,0,60,0,,,0,0,5,0,4,0,0,0,0.03,,
1262,Haynes242,,No,7150,,No,0,0,0,0,8,0,0,,,0,0,25,0,0,66,0,,,0,1,0,0,0,0,0,0,0,,
1263,Inconel738,894,No,0,GammaPrime,No,3.4,0.011,0.17,8.7,16.2,0,0,0,0,0,0,3.1,0,1,62.22,0,0,0,0,1.7,3.3,0,0.1,0,0,0,0.1,,11.2
1264,InconelMA0754,815,No,1316,yprime+ODS,No,0.3,0,0.05,0,20,0,0,0,0,0,0,0,0,0,78,0,0,0,0,0,0.5,0,0,0.472453499,0,0.127546501,0,,27
1265,MERL76,,No,2352,,No,5,0.02,0.02,18.5,12.5,0,0,0,,0,0,3.2,0,1.4,54.5,0.4,,,0,0,4.4,0,0,0,0,0,0.06,1227,
1266,B-1900,,No,0,,No,6,0.015,0.1,10,8,0,0,0,,0,0,6,0,0,64,0,,,0,4,1,0,0,0,0,0,0.1,550,
1267,Udimet720,,No,23398,,No,2.5,0.017,0.015,14.75,16,0,0,0,,0,0,3,0,0,57.43,0,,,0,0,5,0,1.25,0,0,0,0.035,1475,
1268,Inconel713+Hf,,No,0,,No,5.9,0.015,0.05,0,12,0,0,,,0,0,4.5,0,2,74,1.3,,,0,0,0.6,0,0,0,0,0,0.05,,
1269,B-1900,,No,13320,,No,6,0.013,0.13,10,8,0,0,,,0,0,6,0,2.15,68.78,0,,,0,0,1,0,0,0,0,0,0.08,,
1270,Rene95,,No,1923,,No,3.43,0.009,0.07,7.85,13.63,0.007,0,0,,0,0,3.5,0,3.46,62,0,,,0.01,0,2.48,0,3.5,0,0,0,0.05,1806,
1271,Udimet720P_M,1131,No,23914,GammaPrime,Yes,2.5,0.02,0.025,14.75,16,0,0,0.75,0,0,0,3,0,0,57.41,0,0,0,0,0,5,0,1.25,0,0,0,0.035,,20
1272,Inconel718,,No,12715,,No,0.63,0,0.05,0,17.9,0,18.84,0,,0,0.18,3,0,5.1,52.96,0,,,0.22,0,1.12,0,0,0,0,0,0,1056,
1273,Unnamedalloy8,,No,0,,No,5.55,0,0,15,10,0,0,,,0,0,3.5,0,0,60.75,0,,,0,0,5.2,0,0,0,0,0,0,,
1274,CMSX2-singlecrystal,,No,27594,,No,5.6,0,0,4.6,8,0,0,0,,0,0,0.6,0,0,66,0,,,0,5.8,0.9,0,7.9,0,0,0,0,1295,
1275,MAR-M246+Hf,,No,42150,,No,5.5,0.015,0.14,10,9,0,0,0,,0,0,2.5,0,0,63,1.8,,,0,1.5,1.5,0,10,0,0,0,0.05,860,
1276,MA6000,,No,0,,No,4.5,0.01,0.05,0,15,0,1,,,0,0,2,0,0,69.84,0,,,0,2,2.5,0,2,0,0,0,0,,
1277,Inconel939,289,No,10640,GammaPrime,No,1.9,0.01,0.15,19,22.5,0,0,0,0,0,0,0,0,1,48.24,0,0,0,0,1.4,3.7,0,2,0,0,0,0.1,,15.3
1278,M22,860,No,0,GammaPrime,No,6.3,0,0.13,0,5.7,0,0,0,0,0,0,2,0,0,71,0,0,0,0,3,0,0,11,0,0,0,0.6,,5
1279,Inconel625,512,No,3484,DoublePrime,Yes,0.32,0,0.019,0,21.49,0,1.41,0,0,0,0.04,8.88,0.006,3.77,63.74,0,0,0,0.07,0,0.26,0,0,0,0,0,0,,48
1280,Inconel718/s,,No,10480,,No,0.5,0,0,0,18.5,0,18.5,0,,0,0,3,0,5,53.4,0,,,0,0,1,0,0,0,0,0,0,1197,
1281,Udimet720P/M,,No,23914,,No,2.5,0.02,0.025,14.75,16,0,0,0,,0,0,3,0,0,57.41,0.75,,,0,0,5,0,1.25,0,0,0,0.035,1677,
1282,Haynes282,627,No,10566,GammaPrime,No,1.5,0.005,0.06,10,20,0,1.5,0,0,0,0.3,8.5,0,0,55.89,0,0,0,0.15,0,2.1,0,0,0,0,0,0,,33.8
1283,Haynes282,131,No,10566,GammaPrime,No,1.5,0.005,0.06,10,20,0,1.5,0,0,0,0.3,8.5,0,0,55.89,0,0,0,0.15,0,2.1,0,0,0,0,0,0,,61
1284,Nimonic115,780,No,8379,GammaPrime,No,4.9,0.16,0.15,13.2,14.3,0,0,0,0,0,0,0,0,0,60,0,0,0,0,0,3.7,0,0,0,0,0,0.04,,30
1285,Inconel718p4,,No,27840,,No,0.52,0.006,0.02,0,18.45,0.0083,18.94,0,,0,0.02,3.05,0,5.17,52.76,0,,,0.05,0,1.01,0,0,0,0,0,0,1184,
1286,KM4,958,No,11176,GammaPrime,Yes,3.65,0.025,0.0485,17.58,12.38,0,0,0,0,0.0019,0,3.9,0,1.88,56.1,0,0,0,0,0,4.41,0,0,0,0,0,0.0265,,
1287,Inconel718,1209,No,11666,DoublePrime,No,0.44,0,0.027,0,17.82,0,18.42,0,0,0,0,2.92,0,5.31,54.09,0,0,0,0,0.02,0.95,0,0,0,0,0,0,,22
1288,U720Li,,No,31968,,No,2.47,0.018,0.023,15.3,16.2,0,0,,,0,0,3.06,0,0,56.38,0,,,0,0,5.18,0,1.33,0,0,0,0.039,,
1289,Inconel718,,No,11694,,No,0.59,0,0.037,0.13,18.3,0,18,0,,0,0,2.97,0,5.45,53.5,0,,,0.1,0,0.92,0,0,0,0,0,0,998,
1290,PWA1480-singlecrystal,1000,No,23404,GammaPrime,No,5,0,0,5,10,0,0,0,0,0,0,0,0,0,63,0,0,0,0,12,1.5,0,4,0,0,0,0,,14
1291,M22,,No,0,,No,6.3,0,0.13,0,5.7,0,0,,,0,0,2,0,0,71,0,,,0,3,0,0,11,0,0,0,0.6,,
1292,SEL-15,,No,5260,,No,5.4,0.015,0.07,14.5,11,0,0,0,,0,0,6.5,0,0.5,58,0,,,0,0,2.5,0,1.5,0,0,0,0,1100,
1293,MAR-M247:WWS,720,Yes,24530,GammaPrime,No,5.57,0.016,0.14,10.05,8.51,0,0.16,1.55,0,0,0,0.71,0,0,59.31,0,0,0,0,2.99,1.09,0,9.87,0,0,0,0.03,,10
1294,MAR-M200+Hf,,No,43550,,No,5,0.015,0.14,10,9,0,0,,,0,0,0,0,1,59,1.8,,,0,0,2,0,12.5,0,0,0,0.05,,
1295,Astroloy,1050,No,36924,GammaPrime,No,4,0.03,0.06,17,15,0,0,0,0,0,0,5.3,0,0,55,0,0,0,0,0,3.5,0,0,0,0,0,0,,16
1296,Haynes282,302,No,10566,GammaPrime,No,1.5,0.005,0.06,10,20,0,1.5,0,0,0,0.3,8.5,0,0,55.89,0,0,0,0.15,0,2.1,0,0,0,0,0,0,,37.2
1297,Unnamedalloy29,,No,0,,No,5,0.02,0.07,18.53,12.38,0,0,0,,0,0.01,3.29,0,0,55.72,0,,,0,0,4.18,0.74,0,0,0,0,0.06,1453,
1298,TMW1,886,No,32160,GammaPrime,No,2.4,0.02,0.03,14.8,16.3,0,0,0,0,0,0,3.1,0,0,59.22,0,0,0,0,0,2.8,0,1.3,0,0,0,0.03,,28.2
1299,Astroloy,,No,30844,,No,4,0.03,0.06,17,15,0,0,0,,0,0,5.3,0,0,55,0,,,0,0,3.5,0,0,0,0,0,0,775,
1300,Unnamedalloy25,,No,0,,No,5,0.015,0.1,10,10,0,0,,,0,0,4,0,0,65.77,0,,,0,0,5,0,0,0,0,0,0.12,,
1301,Udimet500,,No,36708,,No,2.99,0.004,0.08,19,19.3,0,0.24,,,0,0.1,4.15,0,0,51.06,0,,,0.13,0,2.95,0,0,0,0,0,0,,
1302,Inconel707,,No,14223,,No,0.23,0.0045,0.041,0,15.79,0.001,37.88,,,0,0.07,0,0,3.05,41.16,0,,,0.09,0,1.68,0,0,0,0,0,0,,
1303,Inconel718KC1557,,No,11670,,No,0.06,0.0054,0.058,0.36,17.71,0.001,19.09,0,,0,0.11,2.93,0,5.17,52.97,0,,,0.6,0,0.94,0,0,0,0,0,0,1430,
1304,Rene220,,No,0,,No,1.3,0.015,0.04,12.9,24,0,1,,,0,0,2.4,0,1,52.15,0,,,0.5,2.1,2.5,0,0,0,0,0,0.1,,
1305,InconelMA0754,710,No,1316,yprime+ODS,No,0.3,0,0.05,0,20,0,0,0,0,0,0,0,0,0,78,0,0,0,0,0,0.5,0,0,0.472453499,0,0.127546501,0,,10
1306,Inconel713C,714,Yes,4740,GammaPrime,No,6.3,0.011,0.09,0,12.7,0,0,0,0,0,0,4.5,0,1,70.93,0,0,0,0,3.6,0.8,0,0,0,0,0,0.07,,7.7
1307,Inconel718_Ta,823,No,9141,DoublePrime,No,0.47,0.0043,0.044,0,19.2,0,18,0,0,0,0,3,0,0.02,49.1,0,0,0,0.02,9.1,1.04,0,0,0,0,0,0,,5
1308,HaynesR-41,250,No,16476,GammaPrime,No,1.5,0.006,0.09,11,19,0,5,0,0,0,0.1,10,0,0,49.7,0,0,0,0.5,0,3.1,0,0,0,0,0,0,,30.3
1309,Thermo-Span,,No,11805,,No,0.45,0.004,0,29,5.5,0,34.8,0,,0,0,0,0,4.8,24.25,0,,,0.35,0,0.85,0,0,0,0,0,0,1310,
1310,Udimet720,859,No,28198,GammaPrime,No,2.5,0.033,0.03,14.7,17.9,0,0,0,0,0,0,3,0,0,55,0,0,0,0,0,5,0,0,0,0,0,0.03,,21.2
1311,MA0754,,No,0,,No,0.3,0,0.05,0,20,0,1,,,0,0,0,0,0,77.55,0,,,0,0,0.5,0,0,0,0,0,0,,
1312,Rene220,,No,0,,No,1.3,0.015,0.04,12,20.1,0,1,0,,0,0,2.4,0,1,56.95,0,,,0.5,2.1,2.5,0,0,0,0,0,0.1,898,
1313,Inconel738,,No,0,,No,3.33,0.011,0.16,8.42,16.08,0,0,,,0,0,1.74,0,2.61,59.67,0,,,0,1.71,3.56,0,2.61,0,0,0,0.1,,
1314,Haynes282,,No,10566,,No,1.5,0.005,0.06,10,20,0,1.5,,,0,0.3,8.5,0,0,55.89,0,,,0.15,0,2.1,0,0,0,0,0,0,,
1315,B-1900,,No,13320,,No,6,0.013,0.13,10,8,0,0,0,,0,0,6,0,0,68.78,0,,,0,3,1,0,0,0,0,0,0.08,915,
1316,Inconel625,420,No,1149,DoublePrime,No,0.2,0,0.05,0,21.5,0,2.5,0,0,0,0.2,9,0,3.6,61,0,0,0,0.2,0,0.2,0,0,0,0,0,0,,34
1317,Inconel706,,No,13983,,No,0.26,0.0034,0.008,0,15.65,0.003,37.1,,,0,0.02,0.02,0.0046,2.96,42.38,0,,,0.05,0,1.54,0,0,0,0,0,0,,
1318,Inconel713C,,No,0,,No,6.2,0.011,0.1,0,13.1,0,0,,,0,0,4.5,0,1.6,71.87,0,,,0,1.75,0.8,0,0,0,0,0,0.07,,
1319,Waspaloy1650,,No,44108,,No,1.35,0.004,0.035,13.5,19.4,0,0,,,0,0,4.05,0,0,58.53,0,,,0,0,3.07,0,0,0,0,0,0.06,,
1320,B-1900,,No,13320,,No,6,0.013,0.13,10,8,0,0,,,0,0,6,0,0,68.78,0,,,0,0,1,0,0,0,0,0,0.08,,
1321,MA0754,,No,0,,No,0.3,0,0.05,0,20,0,1,,,0,0,0,0,0,77.55,0,,,0,0,0.5,0,0,0,0,0,0,,
1322,Inconel713C,,No,4820,,No,6,0.008,0.07,0,13.2,0,0,0,,0,0,4.4,0,2,73.47,0,,,0,0,0.8,0,0,0,0,0,0.05,838,
1323,Inconel625,,No,3484,,No,0.28,0,0.02,0,21.56,0,1.41,0,,0,0.05,8.92,0.007,3.77,63.67,0,,,0.05,0,0.26,0,0,0,0,0,0,967,
1324,Inconel718,660,Yes,27509,DoublePrime,No,0.53,0,0.05,0,17.9,0,18.92,0,0,0,0.06,3,0,5,53.5,0,0,0,0.05,0,0.99,0,0,0,0,0,0,,15.1
1325,Inconel731X,,No,0,,No,5.6,0.014,0.16,9.72,9.6,0,0.23,,,0,0,2.46,0,0,66.66,0,,,0.045,0,4.66,0.85,0,0,0,0,0,,
1326,RR7080,640,No,17420,GammaPrime,No,5.5,0.015,0.14,10,9,0,0,1.5,0,0,0,0,0,0,61,0,0,0,0,2.5,1.5,0,10,0,0,0,0.05,,6
1327,Rene95,,No,4353,,No,3.43,0.009,0.07,7.85,13.63,0.007,0,0,,0,0,3.5,0,3.46,62,0,,,0.01,0,2.48,0,3.5,0,0,0,0.05,1551,
1328,MAR-M421,,No,0,,No,4.3,0.015,0.14,9.5,15.8,0,0,,,0,0,2,0,2,61,0,,,0,0,1.8,0,3.8,0,0,0,0.05,,
1329,Inconel713C,,No,0,,No,6.3,0.011,0.09,0,13.5,0,0,,,0,0,4.6,0,1.8,71.33,0,,,0,1.5,0.8,0,0,0,0,0,0.07,,
1330,Udimet700,,No,41968,,No,4.42,0.03,0.06,18.8,15.5,0,0.15,,,0,0.1,5.1,0,0,52.28,0,,,0.1,0,3.41,0,0,0,0,0,0.05,,
1331,J5,263,No,5100,Solution,No,0.1,0,0.01,0,12.3,0,0,0,0,0,0,22,0,0,64.51,0,0,0,0,1,0,0,0,0.08,0,0,0,,
1332,Haynes556,,No,0,,No,0.3,0,0.1,20,22,0,29,0,,0,1.5,3,0.2,0.1,20,0,,,0.4,0.9,0,0,2.5,0,0,0,0,815,
1333,Udimet720Li,,No,26072,,No,2.43,0.014,0.011,14.1,16.3,0,0,0,,0,0,2.9,0,0,59.25,0,,,0,0,5,0,0,0,0,0,0,1703,
1334,Inconel600,,No,2242,,No,0,0,0.08,0,15.5,0,8,0,,0,0.5,0,0,0,76,0,,,0.2,0,0,0,0,0,0,0,0,560,
1335,MERL76,,No,2352,,No,5,0.02,0.02,18.5,12.5,0,0,0,,0,0,3.2,0,1.4,54.5,0.4,,,0,0,4.4,0,0,0,0,0,0.06,1469,
1336,Inconel617,195,No,0,GammaPrime,No,1,0,0.07,12.5,22,0,0,0,0,0,0,9,0,0,54,0,0,0,0,0,0.3,0,0,0,0,0,0,,118
1337,Nimonic105,,No,35124,,No,4.7,0.005,0.13,20,15,0,0,0,,0,0.3,5,0,0,53,0,,,0.3,0,1.2,0,0,0,0,0,0.1,182,
1338,Ticolloy4,775,No,0,Both,No,0.63,0.004,0.028,0,17.8,0,18.3,0,0,0.001,0,3.05,0,5.28,53.57,0,0,0,0,0,1.34,0,0,0,0,0,0,,3
1339,Inconel100,,No,0,,No,5.5,0.014,0.18,15,10,0,0,0,,0,0,3,0,0,60,0,,,0,0,4.7,1,0,0,0,0,0.06,1110,
1340,Astroloy,971,No,41520,GammaPrime,Yes,4.1,0,0.035,16.8,14.6,0,0.25,0,0,0,0,5.2,0,0,55.43,0,0,0,0.02,0,3.54,0,0,0,0,0,0,,10.1
1341,SEL,180,No,12160,GammaPrime,No,4.4,0.015,0.08,22,15,0,0,0,0,0,0,4.5,0,0,51,0,0,0,0,0,2.4,0,0,0,0,0,0,,9
1342,MAR-M247:WLK,,No,203820,,No,5.5,0.013,0.17,10.15,8.63,0,0.04,0,,0,0,0.73,0,0,59.66,1.4,,,0,3,1,0,9.67,0,0,0,0.04,407,
1343,Udimet720P/M,,No,77896,,No,2.5,0.02,0.025,14.7,16,0,0,0,,0,0,3,0,0,57.48,0,,,0,0,5,0,1.25,0,0,0,0.03,1548,
1344,J15,,No,7150,,No,0.1,0,0.005,0,12.3,0,0,,,0,0,17.3,0,0,64.42,0,,,0,1,0,0,4.8,0,0,0,0,,
1345,TMW4,,No,32160,,No,1.9,0.02,0.02,26.3,14.9,0,0,0,,0,0,2.8,0,0,46.84,0,,,0,0,6,0,1.2,0,0,0,0.02,759,
1346,HastelloyX,290,No,1177,Solution,No,0,0,0.1,1.5,22,0,18.5,0,0,0,0.5,9,0,0,47,0,0,0,0.5,0,0,0,0.6,0,0,0,0,,45
1347,Rene125+Hf,795,No,0,GammaPrime,No,4.8,0.015,0.11,10,8.5,0,0,1.4,0,0,0,2,0,0,59,0,0,0,0,3.8,2.5,0,8,0,0,0,0.05,,7
1348,NimonicPK.33,,No,24621,,No,2,0.03,0.05,14,18.5,0,0.3,,,0,0.1,7,0,0,56,0,,,0.1,0,2,0,0,0,0,0,0,,
1349,HastelloyX,,No,1121,,No,0,0,0.1,1.5,22,0,18.5,,,0,0.5,9,0,0,47,0,,,0.5,0,0,0,0.6,0,0,0,0,,
1350,MAR-M247:WLK,,No,203820,,No,5.5,0.013,0.17,10.15,8.63,0,0.04,,,0,0,0.73,0,0,59.66,1.4,,,0,3,1,0,9.67,0,0,0,0.04,,
1351,Inconel713+Hf,,No,0,,No,5.9,0.015,0.05,0,12,0,0,0,,0,0,4.5,0,2,74,1.3,,,0,0,0.6,0,0,0,0,0,0.05,380,
1352,Inconel713C,712,Yes,4820,GammaPrime,No,6,0.008,0.07,0,13.2,0,0,0,0,0,0,4.4,0,2,73.47,0,0,0,0,0,0.8,0,0,0,0,0,0.05,,6.9
1353,CMSX2-singlecrystal,,No,27594,,No,5.6,0,0,4.6,8,0,0,0,,0,0,0.6,0,0,66,0,,,0,5.8,0.9,0,7.9,0,0,0,0,1185,
1354,Nimonic105,,No,35124,,No,4.7,0.005,0.13,20,15,0,0,0,,0,0.3,5,0,0,53,0,,,0.3,0,1.2,0,0,0,0,0,0.1,660,
1355,Nimonic090,,No,19896,,No,1.5,0.003,0.07,16.5,19.5,0,0,0,,0,0.3,0,0,0,59,0,,,0.3,0,2.5,0,0,0,0,0,0.06,1235,
1356,MAR-M247,,No,42150,,No,5.5,0.015,0.14,10,8.3,0,0,0,,0,0,0.7,0,0,60,1.5,,,0,3,1,0,10,0,0,0,0.05,1070,
1357,J16,215,No,4500,Solution,No,0.1,0,0.008,0,12.2,0,0,0,0,0,0,15.5,0,0,64.52,0,0,0,0,1,0,0,6.6,0.07,0,0,0,,
1358,Ticolloy4,945,No,0,Both,No,0.63,0.004,0.028,0,17.8,0,18.3,0,0,0.001,0,3.05,0,5.28,53.57,0,0,0,0,0,1.34,0,0,0,0,0,0,,4
1359,Udimet720P_M,1524,No,24006,GammaPrime,Yes,2.5,0.03,0.025,14.75,16,0,0,0,0,0,0,3,0,0,57.41,0,0,0,0,0,5,0,1.25,0,0,0,0.035,,15.5
1360,Alloy909,,No,11694,,No,0.05,0,0.005,12.9,0.1,0,41.4,0,,0,0,0.03,0,5.1,38.44,0,,,0.42,0,1.56,0,0,0,0,0,0,972,
1361,Inconel718,,No,11666,,No,0.6,0.004,0.03,0,18,0.008,19.2,,,0,0,2.9,0,5.25,53.07,0,,,0,0,0.95,0,0,0,0,0,0,,
1362,Inconel718,980,No,87666,DoublePrime,No,0.5,0.004,0.02,0,18,0,18.1,0,0,0,0,2.9,0,5.3,54.17,0.008,0,0,0,0,1,0,0,0,0,0,0,,
1363,KM4,,No,11176,,No,3.65,0.025,0.0485,17.58,12.38,0,0,0,,0.0019,0,3.9,0,1.88,56.1,0,,,0,0,4.41,0,0,0,0,0,0.0265,1369,
1364,WaspaloyBar,972,No,19620,GammaPrime,No,1.4,0.006,0.068,13.5,19.21,0,0,0,0,0,0,4.1,0,0,58.59,0,0,0,0,0,3.13,0,0,0,0,0,0,,24
1365,Udimet720P/M,,No,23914,,No,2.5,0.02,0.025,14.75,16,0,0,,,0,0,3,0,0,57.41,0.75,,,0,0,5,0,1.25,0,0,0,0.035,,
1366,Inconel939,,No,10640,,No,1.9,0.01,0.15,19,22.5,0,0,0,,0,0,0,0,1,48.24,0,,,0,1.4,3.7,0,2,0,0,0,0.1,752,
1367,Nimonic105,,No,35124,,No,4.7,0.005,0.13,20,15,0,0,0,,0,0.3,5,0,0,53,0,,,0.3,0,1.2,0,0,0,0,0,0.1,1130,
1368,UDM56,485,No,2326,GammaPrime,No,4.5,0.07,0.02,5,16,0,0,0,0,0,0,1.5,0,0,64,0,0,0,0,0,2,0.5,6,0,0,0,0.03,,34
1369,Inconel718KC1540,,No,985003.3333,,No,0.67,0.0083,0.063,0.26,17.34,0.005,18.46,0,,0,0.14,3,0,5.41,53.34,0,,,1.03,0,0.94,0,0,0,0,0,0,1376.2,
1370,Allvac718PLUS,,No,11666,,No,1.5,0,0,5,18,0,10,,,0,0,2.8,0,5.5,56.5,0,,,0,0,0.7,0,0,0,0,0,0,,
1371,Unnamedalloy23,,No,0,,No,6,0.02,0.084,0,6,0,0,,,0,0,2,0,1.5,73.3,0,,,0,0,0,0,11,0,0,0,0.1,,
1372,KM42,958,No,11176,GammaPrime,Yes,3.46,0.023,0.035,17.66,12.44,0,0,0,0,0.0122,0,3.87,0,1.88,56.22,0,0,0,0,0,4.26,0,0.11,0,0,0,0.026,,
1373,Inconel718,,No,11666,,No,0.44,0,0.027,0,17.82,0,18.42,0,,0,0,2.92,0,5.31,54.09,0,,,0,0.02,0.95,0,0,0,0,0,0,1419,
1374,Waspaloy,,No,19640,,No,1.5,0.006,0.08,13.5,19,0,2,,,0,0.1,4.3,0,0,56.31,0,,,0.15,0,3,0,0,0,0,0,0.05,,
1375,Inconel718,,No,12230,,No,1.85,0.0033,0.056,0,17.58,0,17,,,0,0,2.85,0,3.44,56.04,0,,,0,0,1.18,0,0,0,0,0,0,,
1376,Ticolloy1,,No,0,,No,0.46,0.003,0.031,0,18,0,18.25,,,0.001,0,3.05,0,5.26,54,0,,,0,0,0.95,0,0,0,0,0,0,,
1377,Inconel713C,720,No,0,GammaPrime,No,6.1,0.012,0.12,0,12.5,0,0,0,0,0,0,4.2,0,2,74,0,0,0,0,0,0.8,0,0,0,0,0,0.1,,7
1378,Inconel718,698,Yes,27509,DoublePrime,No,0.53,0,0.05,0,17.9,0,18.92,0,0,0,0.06,3,0,5,53.5,0,0,0,0.05,0,0.99,0,0,0,0,0,0,,16.2
1379,NM3,1034,No,7700,GammaPrime,Yes,3.65,0.013,0.024,14.65,11.8,0,0,0,0,0,0,3.3,0,0,61.01,0,0,0,0,0,5.5,0,0,0,0,0,0.052,,19.9
1380,Unnamedalloy15,,No,0,,No,6,0.02,0.062,0,6,0,0,,,0,0,2,0,1.5,73.32,0,,,0,0,0,0,11,0,0,0,0.1,,
1381,MAR-M247:WWS,,No,203820,,No,5.57,0.016,0.14,10.05,8.51,0,0.16,0,,0,0,0.71,0,0,59.31,1.55,,,0,2.99,1.09,0,9.87,0,0,0,0.03,1000,
1382,Inconel718P/M,,No,12788,,No,5.45,0,0.04,0,18.61,0,18.61,0,,0,0,3.02,0,0,53.35,0,,,0,0,0.92,0,0,0,0,0,0,1128,
1383,Inconel713+Hf,,No,0,,No,5.9,0.015,0.05,0,12,0,0,0,,0,0,4.5,0,2,74,1.3,,,0,0,0.6,0,0,0,0,0,0.05,895,
1384,Inconel731X,,No,0,,No,5.6,0.014,0.16,9.72,9.6,0,0.23,,,0,0,2.46,0,0,66.66,0,,,0.045,0,4.66,0.85,0,0,0,0,0,,
1385,Inconel718,755,No,87666,DoublePrime,No,0.5,0.004,0.02,0,18,0,18.1,0,0,0,0,2.9,0,5.3,54.17,0.008,0,0,0,0,1,0,0,0,0,0,0,,
1386,Inconel718KC1546,968.7,No,38170.8,DoublePrime,No,1.22,0.0048,0.058,0.36,17.78,0,18.87,0,0,0,0.11,2.93,0,3.94,53.28,0.003,0,0,0.88,0,0.56,0,0,0,0,0,0,,21.7
1387,Rene95,,No,26341,,No,3.5,0.009,0.074,8.12,13.66,0.006,0.11,0,,0,0,3.46,0.0028,3.45,61.5,0,,,0,0,2.54,0,3.42,0,0,0,0.044,1482,
1388,AlloyT+B,,No,7800,,No,3.1,0.035,0.045,17,15,0,0,,,0,0,4,0,0,53.86,0,,,0,2.5,4.4,0,0,0,0,0,0.06,,
1389,Rene77,,No,43376,,No,4.3,0.016,0.07,15,14.6,0,0,0,,0,0,4.2,0,0,58,0,,,0,0,3.3,0,0,0,0,0,0.04,1020,
1390,NimonicPE.16,,No,16266,,No,1.2,0.02,0.05,1,16.5,0,33,0,,0,0.1,1.1,0,0,43,0,,,0.1,0,1.2,0,0,0,0,0,0,740,
1391,U720Li,,No,41508,,No,2.49,0.015,0.012,15.3,16.4,0,0,0,,0,0,3.06,0,0,56.35,0,,,0,0,5.04,0,1.3,0,0,0,0.035,950,
1392,Inconel718,,No,11708,,No,0.5,0.005,0.04,0,18.5,0,18.5,,,0,0,3,0,5.1,52.5,0,,,0,0,0.9,0,0,0,0,0,0,,
1393,Rene125+Hf,,No,0,,No,4.8,0.015,0.11,10,8.5,0,0,0,,0,0,2,0,0,59,1.4,,,0,3.8,2.5,0,8,0,0,0,0.05,1070,
1394,RR7080,,No,17420,,No,5.5,0.015,0.14,10,9,0,0,,,0,0,0,0,0,61,1.5,,,0,2.5,1.5,0,10,0,0,0,0.05,,
1395,Waspaloy1729,,No,44108,,No,1.34,0.001,0.035,1.3,19.2,0,0,0,,0,0,3.95,0,0,71.1,0,,,0,0,3.01,0,0,0,0,0,0.06,1312,
1396,RR1000+,,No,7800,,No,3.1,0.02,0.045,17,15,0,0,,,0,0,4.5,0,0,53.53,0.35,,,0,2,4.4,0,0,0,0,0,0.06,,
1397,Rene95,,No,13253,,No,3.43,0.009,0.07,7.85,13.63,0.007,0,0,,0,0,3.5,0,3.46,62,0,,,0.01,0,2.48,0,3.5,0,0,0,0.05,1800,
