Repository: Mackus101/Nickel_NN

File: dataWithHeat.csv (part 5 of 9)
,Name,"Tensile Strength, Yield",Heat treatment 1 Temperature,Heat treatment 1 Time,Heat treatment 2 Temperature,Heat treatment 2 Time,Heat treatment 3 Temperature,Heat treatment 3 Time,Heat treatment 4 Temperature,Heat treatment 4 Time,Heat treatment 5 Temperature,Heat treatment 5 Time,Al,B,C,Co,Cr,Cu,Fe,Hf,La,Mg,Mn,Mo,N,Nb,Ni,P,Re,Ru,Si,Ta,Ti,V,W,Y,Th,O,Zr,"Tensile Strength, Ultimate",Elongation at Break
1277,Inconel939,289,1160,4,1000,6,0,0,0,0,0,0,1.9,0.01,0.15,19,22.5,0,0,0,0,0,0,0,0,1,48.24,0,0,0,0,1.4,3.7,0,2,0,0,0,0.1,,15.3
1278,M22,860,0,0,0,0,0,0,0,0,0,0,6.3,0,0.13,0,5.7,0,0,0,0,0,0,2,0,0,71,0,0,0,0,3,0,0,11,0,0,0,0.6,,5
1279,Inconel625,512,996,1,622,4,0,0,0,0,0,0,0.32,0,0.019,0,21.49,0,1.41,0,0,0,0.04,8.88,0.006,3.77,63.74,0,0,0,0.07,0,0.26,0,0,0,0,0,0,,48
1280,Inconel718/s,,1024,1,788,5,788,7,0,0,0,0,0.5,0,0,0,18.5,0,18.5,0,,0,0,3,0,5,53.4,0,,,0,0,1,0,0,0,0,0,0,1197,
1281,Udimet720P/M,,1129,2,760,8,649,24,0,0,0,0,2.5,0.02,0.025,14.75,16,0,0,0,,0,0,3,0,0,57.41,0.75,,,0,0,5,0,1.25,0,0,0,0.035,1677,
1282,Haynes282,627,1121,2,1010,2,788,8,0,0,0,0,1.5,0.005,0.06,10,20,0,1.5,0,0,0,0.3,8.5,0,0,55.89,0,0,0,0.15,0,2.1,0,0,0,0,0,0,,33.8
1283,Haynes282,131,1121,2,1010,2,788,8,0,0,0,0,1.5,0.005,0.06,10,20,0,1.5,0,0,0,0.3,8.5,0,0,55.89,0,0,0,0.15,0,2.1,0,0,0,0,0,0,,61
1284,Nimonic115,780,1190,1.5,1099,6,0,0,0,0,0,0,4.9,0.16,0.15,13.2,14.3,0,0,0,0,0,0,0,0,0,60,0,0,0,0,0,3.7,0,0,0,0,0,0.04,,30
1285,Inconel718p4,,1160,24,0,0,0,0,0,0,0,0,0.52,0.006,0.02,0,18.45,0.0083,18.94,0,,0,0.02,3.05,0,5.17,52.76,0,,,0.05,0,1.01,0,0,0,0,0,0,1184,
1286,KM4,958,1191,4,843,4,760,4,0,0,0,0,3.65,0.025,0.0485,17.58,12.38,0,0,0,0,0.0019,0,3.9,0,1.88,56.1,0,0,0,0,0,4.41,0,0,0,0,0,0.0265,,
1287,Inconel718,1209,954,1,718,8,621,8,0,0,0,0,0.44,0,0.027,0,17.82,0,18.42,0,0,0,0,2.92,0,5.31,54.09,0,0,0,0,0.02,0.95,0,0,0,0,0,0,,22
1288,U720Li,,1052,4,650,24,760,16,0,0,0,0,2.47,0.018,0.023,15.3,16.2,0,0,,,0,0,3.06,0,0,56.38,0,,,0,0,5.18,0,1.33,0,0,0,0.039,,
1289,Inconel718,,982,1,718,8,621,8,0,0,0,0,0.59,0,0.037,0.13,18.3,0,18,0,,0,0,2.97,0,5.45,53.5,0,,,0.1,0,0.92,0,0,0,0,0,0,998,
1290,PWA1480-singlecrystal,1000,1288,4,1079,4,871,16,0,0,0,0,5,0,0,5,10,0,0,0,0,0,0,0,0,0,63,0,0,0,0,12,1.5,0,4,0,0,0,0,,14
1291,M22,,0,0,0,0,0,0,0,0,0,0,6.3,0,0.13,0,5.7,0,0,,,0,0,2,0,0,71,0,,,0,3,0,0,11,0,0,0,0.6,,
1292,SEL-15,,1315,4,0,0,0,0,0,0,0,0,5.4,0.015,0.07,14.5,11,0,0,0,,0,0,6.5,0,0.5,58,0,,,0,0,2.5,0,1.5,0,0,0,0,1100,
1293,MAR-M247:WWS,720,1185,2,871,20,0,0,0,0,0,0,5.57,0.016,0.14,10.05,8.51,0,0.16,1.55,0,0,0,0.71,0,0,59.31,0,0,0,0,2.99,1.09,0,9.87,0,0,0,0.03,,10
1294,MAR-M200+Hf,,871,50,0,0,0,0,0,0,0,0,5,0.015,0.14,10,9,0,0,,,0,0,0,0,1,59,1.8,,,0,0,2,0,12.5,0,0,0,0.05,,
1295,Astroloy,1050,1093,4,871,8,982,4,649,24,760,8,4,0.03,0.06,17,15,0,0,0,0,0,0,5.3,0,0,55,0,0,0,0,0,3.5,0,0,0,0,0,0,,16
1296,Haynes282,302,1121,2,1010,2,788,8,0,0,0,0,1.5,0.005,0.06,10,20,0,1.5,0,0,0,0.3,8.5,0,0,55.89,0,0,0,0.15,0,2.1,0,0,0,0,0,0,,37.2
1297,Unnamedalloy29,,0,0,0,0,0,0,0,0,0,0,5,0.02,0.07,18.53,12.38,0,0,0,,0,0.01,3.29,0,0,55.72,0,,,0,0,4.18,0.74,0,0,0,0,0.06,1453,
1298,TMW1,886,1100,4,650,24,760,16,0,0,0,0,2.4,0.02,0.03,14.8,16.3,0,0,0,0,0,0,3.1,0,0,59.22,0,0,0,0,0,2.8,0,1.3,0,0,0,0.03,,28.2
1299,Astroloy,,1093,4,871,8,982,4,649,24,0,0,4,0.03,0.06,17,15,0,0,0,,0,0,5.3,0,0,55,0,,,0,0,3.5,0,0,0,0,0,0,775,
1300,Unnamedalloy25,,0,0,0,0,0,0,0,0,0,0,5,0.015,0.1,10,10,0,0,,,0,0,4,0,0,65.77,0,,,0,0,5,0,0,0,0,0,0.12,,
1301,Udimet500,,1079,4,843,24,760,16,0,0,0,0,2.99,0.004,0.08,19,19.3,0,0.24,,,0,0.1,4.15,0,0,51.06,0,,,0.13,0,2.95,0,0,0,0,0,0,,
1302,Inconel707,,982,1,843,3,718,8,621,8,0,0,0.23,0.0045,0.041,0,15.79,0.001,37.88,,,0,0.07,0,0,3.05,41.16,0,,,0.09,0,1.68,0,0,0,0,0,0,,
1303,Inconel718KC1557,,954.4444444,1,718.3333333,8,621.1111111,8,0,0,0,0,0.06,0.0054,0.058,0.36,17.71,0.001,19.09,0,,0,0.11,2.93,0,5.17,52.97,0,,,0.6,0,0.94,0,0,0,0,0,0,1430,
1304,Rene220,,843,0,0,0,0,0,0,0,0,0,1.3,0.015,0.04,12.9,24,0,1,,,0,0,2.4,0,1,52.15,0,,,0.5,2.1,2.5,0,0,0,0,0,0.1,,
1305,InconelMA0754,710,1316,1,0,0,0,0,0,0,0,0,0.3,0,0.05,0,20,0,0,0,0,0,0,0,0,0,78,0,0,0,0,0,0.5,0,0,0.472453499,0,0.127546501,0,,10
1306,Inconel713C,714,0,0,0,0,0,0,0,0,0,0,6.3,0.011,0.09,0,12.7,0,0,0,0,0,0,4.5,0,1,70.93,0,0,0,0,3.6,0.8,0,0,0,0,0,0.07,,7.7
1307,Inconel718_Ta,823,1093,1,816,8,760,2,0,0,0,0,0.47,0.0043,0.044,0,19.2,0,18,0,0,0,0,3,0,0.02,49.1,0,0,0,0.02,9.1,1.04,0,0,0,0,0,0,,5
1308,HaynesR-41,250,1079,4,760,16,0,0,0,0,0,0,1.5,0.006,0.09,11,19,0,5,0,0,0,0.1,10,0,0,49.7,0,0,0,0.5,0,3.1,0,0,0,0,0,0,,30.3
1309,Thermo-Span,,1093,1,718,8,621,8,0,0,0,0,0.45,0.004,0,29,5.5,0,34.8,0,,0,0,0,0,4.8,24.25,0,,,0.35,0,0.85,0,0,0,0,0,0,1310,
1310,Udimet720,859,1113,2,1079,4,649,24,760,8,0,0,2.5,0.033,0.03,14.7,17.9,0,0,0,0,0,0,3,0,0,55,0,0,0,0,0,5,0,0,0,0,0,0.03,,21.2
1311,MA0754,,0,0,0,0,0,0,0,0,0,0,0.3,0,0.05,0,20,0,1,,,0,0,0,0,0,77.55,0,,,0,0,0.5,0,0,0,0,0,0,,
1312,Rene220,,0,0,0,0,0,0,0,0,0,0,1.3,0.015,0.04,12,20.1,0,1,0,,0,0,2.4,0,1,56.95,0,,,0.5,2.1,2.5,0,0,0,0,0,0.1,898,
1313,Inconel738,,0,0,0,0,0,0,0,0,0,0,3.33,0.011,0.16,8.42,16.08,0,0,,,0,0,1.74,0,2.61,59.67,0,,,0,1.71,3.56,0,2.61,0,0,0,0.1,,
1314,Haynes282,,1121,2,1010,2,788,8,0,0,0,0,1.5,0.005,0.06,10,20,0,1.5,,,0,0.3,8.5,0,0,55.89,0,,,0.15,0,2.1,0,0,0,0,0,0,,
1315,B-1900,,1080,4,900,10,0,0,0,0,0,0,6,0.013,0.13,10,8,0,0,0,,0,0,6,0,0,68.78,0,,,0,3,1,0,0,0,0,0,0.08,915,
1316,Inconel625,420,1149,1,0,0,0,0,0,0,0,0,0.2,0,0.05,0,21.5,0,2.5,0,0,0,0.2,9,0,3.6,61,0,0,0,0.2,0,0.2,0,0,0,0,0,0,,34
1317,Inconel706,,1121,3,840,1.5,720,5,720,8,0,0,0.26,0.0034,0.008,0,15.65,0.003,37.1,,,0,0.02,0.02,0.0046,2.96,42.38,0,,,0.05,0,1.54,0,0,0,0,0,0,,
1318,Inconel713C,,0,0,0,0,0,0,0,0,0,0,6.2,0.011,0.1,0,13.1,0,0,,,0,0,4.5,0,1.6,71.87,0,,,0,1.75,0.8,0,0,0,0,0,0.07,,
1319,Waspaloy1650,,1190,24,847,4,760,16,0,0,0,0,1.35,0.004,0.035,13.5,19.4,0,0,,,0,0,4.05,0,0,58.53,0,,,0,0,3.07,0,0,0,0,0,0.06,,
1320,B-1900,,1080,4,900,10,0,0,0,0,0,0,6,0.013,0.13,10,8,0,0,,,0,0,6,0,0,68.78,0,,,0,0,1,0,0,0,0,0,0.08,,
1321,MA0754,,0,0,0,0,0,0,0,0,0,0,0.3,0,0.05,0,20,0,1,,,0,0,0,0,0,77.55,0,,,0,0,0.5,0,0,0,0,0,0,,
1322,Inconel713C,,1205,4,0,0,0,0,0,0,0,0,6,0.008,0.07,0,13.2,0,0,0,,0,0,4.4,0,2,73.47,0,,,0,0,0.8,0,0,0,0,0,0.05,838,
1323,Inconel625,,996,1,622,4,0,0,0,0,0,0,0.28,0,0.02,0,21.56,0,1.41,0,,0,0.05,8.92,0.007,3.77,63.67,0,,,0.05,0,0.26,0,0,0,0,0,0,967,
1324,Inconel718,660,1135,10,955,1,720,8,620,8,0,0,0.53,0,0.05,0,17.9,0,18.92,0,0,0,0.06,3,0,5,53.5,0,0,0,0.05,0,0.99,0,0,0,0,0,0,,15.1
1325,Inconel731X,,0,0,0,0,0,0,0,0,0,0,5.6,0.014,0.16,9.72,9.6,0,0.23,,,0,0,2.46,0,0,66.66,0,,,0.045,0,4.66,0.85,0,0,0,0,0,,
1326,RR7080,640,871,20,0,0,0,0,0,0,0,0,5.5,0.015,0.14,10,9,0,0,1.5,0,0,0,0,0,0,61,0,0,0,0,2.5,1.5,0,10,0,0,0,0.05,,6
1327,Rene95,,1093,1,815,4,0,0,0,0,0,0,3.43,0.009,0.07,7.85,13.63,0.007,0,0,,0,0,3.5,0,3.46,62,0,,,0.01,0,2.48,0,3.5,0,0,0,0.05,1551,
1328,MAR-M421,,1149,0,1065,0,4,0,0,0,0,0,4.3,0.015,0.14,9.5,15.8,0,0,,,0,0,2,0,2,61,0,,,0,0,1.8,0,3.8,0,0,0,0.05,,
1329,Inconel713C,,0,0,0,0,0,0,0,0,0,0,6.3,0.011,0.09,0,13.5,0,0,,,0,0,4.6,0,1.8,71.33,0,,,0,1.5,0.8,0,0,0,0,0,0.07,,
1330,Udimet700,,1315,4,1079,4,843,24,760,16,0,0,4.42,0.03,0.06,18.8,15.5,0,0.15,,,0,0.1,5.1,0,0,52.28,0,,,0.1,0,3.41,0,0,0,0,0,0.05,,
1331,J5,263,1200,0.5,750,6,0,0,0,0,0,0,0.1,0,0.01,0,12.3,0,0,0,0,0,0,22,0,0,64.51,0,0,0,0,1,0,0,0,0.08,0,0,0,,
1332,Haynes556,,1121,0,0,0,0,0,0,0,0,0,0.3,0,0.1,20,22,0,29,0,,0,1.5,3,0.2,0.1,20,0,,,0.4,0.9,0,0,2.5,0,0,0,0,815,
1333,Udimet720Li,,1104,4,760,8,649,24,0,0,0,0,2.43,0.014,0.011,14.1,16.3,0,0,0,,0,0,2.9,0,0,59.25,0,,,0,0,5,0,0,0,0,0,0,1703,
1334,Inconel600,,1121,2,0,0,0,0,0,0,0,0,0,0,0.08,0,15.5,0,8,0,,0,0.5,0,0,0,76,0,,,0.2,0,0,0,0,0,0,0,0,560,
1335,MERL76,,1176,2,1121,0,0,0,0,0,0,0,5,0.02,0.02,18.5,12.5,0,0,0,,0,0,3.2,0,1.4,54.5,0.4,,,0,0,4.4,0,0,0,0,0,0.06,1469,
1336,Inconel617,195,1177,0,0,0,0,0,0,0,0,0,1,0,0.07,12.5,22,0,0,0,0,0,0,9,0,0,54,0,0,0,0,0,0.3,0,0,0,0,0,0,,118
1337,Nimonic105,,1149,4,1060,16,848,16,0,0,0,0,4.7,0.005,0.13,20,15,0,0,0,,0,0.3,5,0,0,53,0,,,0.3,0,1.2,0,0,0,0,0,0.1,182,
1338,Ticolloy4,775,0,0,0,0,0,0,0,0,0,0,0.63,0.004,0.028,0,17.8,0,18.3,0,0,0.001,0,3.05,0,5.28,53.57,0,0,0,0,0,1.34,0,0,0,0,0,0,,3
1339,Inconel100,,0,0,0,0,0,0,0,0,0,0,5.5,0.014,0.18,15,10,0,0,0,,0,0,3,0,0,60,0,,,0,0,4.7,1,0,0,0,0,0.06,1110,
1340,Astroloy,971,1160,4,1080,4,850,24,760,16,0,0,4.1,0,0.035,16.8,14.6,0,0.25,0,0,0,0,5.2,0,0,55.43,0,0,0,0.02,0,3.54,0,0,0,0,0,0,,10.1
1341,SEL,180,760,16,0,0,0,0,0,0,0,0,4.4,0.015,0.08,22,15,0,0,0,0,0,0,4.5,0,0,51,0,0,0,0,0,2.4,0,0,0,0,0,0,,9
1342,MAR-M247:WLK,,1185,172,1185,0,1185,0,871,0,0,0,5.5,0.013,0.17,10.15,8.63,0,0.04,0,,0,0,0.73,0,0,59.66,1.4,,,0,3,1,0,9.67,0,0,0,0.04,407,
1343,Udimet720P/M,,760,2,7600,8,649,24,0,0,0,0,2.5,0.02,0.025,14.7,16,0,0,0,,0,0,3,0,0,57.48,0,,,0,0,5,0,1.25,0,0,0,0.03,1548,
1344,J15,,1200,0,650,5,650,6,0,0,0,0,0.1,0,0.005,0,12.3,0,0,,,0,0,17.3,0,0,64.42,0,,,0,1,0,0,4.8,0,0,0,0,,
1345,TMW4,,1100,4,650,24,760,16,0,0,0,0,1.9,0.02,0.02,26.3,14.9,0,0,0,,0,0,2.8,0,0,46.84,0,,,0,0,6,0,1.2,0,0,0,0.02,759,
1346,HastelloyX,290,1177,1,0,0,0,0,0,0,0,0,0,0,0.1,1.5,22,0,18.5,0,0,0,0.5,9,0,0,47,0,0,0,0.5,0,0,0,0.6,0,0,0,0,,45
1347,Rene125+Hf,795,0,0,0,0,0,0,0,0,0,0,4.8,0.015,0.11,10,8.5,0,0,1.4,0,0,0,2,0,0,59,0,0,0,0,3.8,2.5,0,8,0,0,0,0.05,,7
1348,NimonicPK.33,,1099,0,849,25,849,4,0,0,0,0,2,0.03,0.05,14,18.5,0,0.3,,,0,0.1,7,0,0,56,0,,,0.1,0,2,0,0,0,0,0,0,,
1349,HastelloyX,,1121,1,0,0,0,0,0,0,0,0,0,0,0.1,1.5,22,0,18.5,,,0,0.5,9,0,0,47,0,,,0.5,0,0,0,0.6,0,0,0,0,,
1350,MAR-M247:WLK,,1185,172,1185,0,1185,0,871,0,0,0,5.5,0.013,0.17,10.15,8.63,0,0.04,,,0,0,0.73,0,0,59.66,1.4,,,0,3,1,0,9.67,0,0,0,0.04,,
1351,Inconel713+Hf,,0,0,0,0,0,0,0,0,0,0,5.9,0.015,0.05,0,12,0,0,0,,0,0,4.5,0,2,74,1.3,,,0,0,0.6,0,0,0,0,0,0.05,380,
1352,Inconel713C,712,0,0,0,0,0,0,0,0,0,0,6,0.008,0.07,0,13.2,0,0,0,0,0,0,4.4,0,2,73.47,0,0,0,0,0,0.8,0,0,0,0,0,0.05,,6.9
1353,CMSX2-singlecrystal,,1316,4,982,5,871,20,0,0,0,0,5.6,0,0,4.6,8,0,0,0,,0,0,0.6,0,0,66,0,,,0,5.8,0.9,0,7.9,0,0,0,0,1185,
1354,Nimonic105,,1149,4,1060,16,848,16,0,0,0,0,4.7,0.005,0.13,20,15,0,0,0,,0,0.3,5,0,0,53,0,,,0.3,0,1.2,0,0,0,0,0,0.1,660,
1355,Nimonic090,,1079,8,704,16,0,0,0,0,0,0,1.5,0.003,0.07,16.5,19.5,0,0,0,,0,0.3,0,0,0,59,0,,,0.3,0,2.5,0,0,0,0,0,0.06,1235,
1356,MAR-M247,,843,50,0,0,0,0,0,0,0,0,5.5,0.015,0.14,10,8.3,0,0,0,,0,0,0.7,0,0,60,1.5,,,0,3,1,0,10,0,0,0,0.05,1070,
1357,J16,215,1200,0.5,650,6,0,0,0,0,0,0,0.1,0,0.008,0,12.2,0,0,0,0,0,0,15.5,0,0,64.52,0,0,0,0,1,0,0,6.6,0.07,0,0,0,,
1358,Ticolloy4,945,0,0,0,0,0,0,0,0,0,0,0.63,0.004,0.028,0,17.8,0,18.3,0,0,0.001,0,3.05,0,5.28,53.57,0,0,0,0,0,1.34,0,0,0,0,0,0,,4
1359,Udimet720P_M,1524,1175,2,760,8,649,24,0,0,0,0,2.5,0.03,0.025,14.75,16,0,0,0,0,0,0,3,0,0,57.41,0,0,0,0,0,5,0,1.25,0,0,0,0.035,,15.5
1360,Alloy909,,982,1,718,8,621,8,0,0,0,0,0.05,0,0.005,12.9,0.1,0,41.4,0,,0,0,0.03,0,5.1,38.44,0,,,0.42,0,1.56,0,0,0,0,0,0,972,
1361,Inconel718,,954,1,718,8,621,8,0,0,0,0,0.6,0.004,0.03,0,18,0.008,19.2,,,0,0,2.9,0,5.25,53.07,0,,,0,0,0.95,0,0,0,0,0,0,,
1362,Inconel718,980,954,1,718,8,621,8,760,100,0,0,0.5,0.004,0.02,0,18,0,18.1,0,0,0,0,2.9,0,5.3,54.17,0.008,0,0,0,0,1,0,0,0,0,0,0,,
1363,KM4,,1191,4,843,4,760,4,0,0,0,0,3.65,0.025,0.0485,17.58,12.38,0,0,0,,0.0019,0,3.9,0,1.88,56.1,0,,,0,0,4.41,0,0,0,0,0,0.0265,1369,
1364,WaspaloyBar,972,1020,4,845,4,760,16,0,0,0,0,1.4,0.006,0.068,13.5,19.21,0,0,0,0,0,0,4.1,0,0,58.59,0,0,0,0,0,3.13,0,0,0,0,0,0,,24
1365,Udimet720P/M,,1129,2,760,8,649,24,0,0,0,0,2.5,0.02,0.025,14.75,16,0,0,,,0,0,3,0,0,57.41,0.75,,,0,0,5,0,1.25,0,0,0,0.035,,
1366,Inconel939,,1160,4,1000,6,0,0,0,0,0,0,1.9,0.01,0.15,19,22.5,0,0,0,,0,0,0,0,1,48.24,0,,,0,1.4,3.7,0,2,0,0,0,0.1,752,
1367,Nimonic105,,1149,4,1060,16,848,16,0,0,0,0,4.7,0.005,0.13,20,15,0,0,0,,0,0.3,5,0,0,53,0,,,0.3,0,1.2,0,0,0,0,0,0.1,1130,
1368,UDM56,485,1163,2,0,16,0,0,0,0,0,0,4.5,0.07,0.02,5,16,0,0,0,0,0,0,1.5,0,0,64,0,0,0,0,0,2,0.5,6,0,0,0,0.03,,34
1369,Inconel718KC1540,,954.4444444,1,718.3333333,8,621.1111111,8,648.8888889,1500,0,0,0.67,0.0083,0.063,0.26,17.34,0.005,18.46,0,,0,0.14,3,0,5.41,53.34,0,,,1.03,0,0.94,0,0,0,0,0,0,1376.2,
1370,Allvac718PLUS,,954,1,718,8,621,8,0,0,0,0,1.5,0,0,5,18,0,10,,,0,0,2.8,0,5.5,56.5,0,,,0,0,0.7,0,0,0,0,0,0,,
1371,Unnamedalloy23,,0,0,0,0,0,0,0,0,0,0,6,0.02,0.084,0,6,0,0,,,0,0,2,0,1.5,73.3,0,,,0,0,0,0,11,0,0,0,0.1,,
1372,KM42,958,1191,4,843,4,760,4,0,0,0,0,3.46,0.023,0.035,17.66,12.44,0,0,0,0,0.0122,0,3.87,0,1.88,56.22,0,0,0,0,0,4.26,0,0.11,0,0,0,0.026,,
1373,Inconel718,,954,1,718,8,621,8,0,0,0,0,0.44,0,0.027,0,17.82,0,18.42,0,,0,0,2.92,0,5.31,54.09,0,,,0,0.02,0.95,0,0,0,0,0,0,1419,
1374,Waspaloy,,1020,4,850,4,760,16,0,0,0,0,1.5,0.006,0.08,13.5,19,0,2,,,0,0.1,4.3,0,0,56.31,0,,,0.15,0,3,0,0,0,0,0,0.05,,
1375,Inconel718,,980,1,850,1,650,16,0,0,0,0,1.85,0.0033,0.056,0,17.58,0,17,,,0,0,2.85,0,3.44,56.04,0,,,0,0,1.18,0,0,0,0,0,0,,
1376,Ticolloy1,,0,0,0,0,0,0,0,0,0,0,0.46,0.003,0.031,0,18,0,18.25,,,0.001,0,3.05,0,5.26,54,0,,,0,0,0.95,0,0,0,0,0,0,,
1377,Inconel713C,720,0,0,0,0,0,0,0,0,0,0,6.1,0.012,0.12,0,12.5,0,0,0,0,0,0,4.2,0,2,74,0,0,0,0,0,0.8,0,0,0,0,0,0.1,,7
1378,Inconel718,698,1135,10,955,1,720,8,620,8,0,0,0.53,0,0.05,0,17.9,0,18.92,0,0,0,0.06,3,0,5,53.5,0,0,0,0.05,0,0.99,0,0,0,0,0,0,,16.2
1379,NM3,1034,1175,4,750,4,0,0,0,0,0,0,3.65,0.013,0.024,14.65,11.8,0,0,0,0,0,0,3.3,0,0,61.01,0,0,0,0,0,5.5,0,0,0,0,0,0.052,,19.9
1380,Unnamedalloy15,,0,0,0,0,0,0,0,0,0,0,6,0.02,0.062,0,6,0,0,,,0,0,2,0,1.5,73.32,0,,,0,0,0,0,11,0,0,0,0.1,,
1381,MAR-M247:WWS,,1185,172,1185,0,1185,0,871,0,0,0,5.57,0.016,0.14,10.05,8.51,0,0.16,0,,0,0,0.71,0,0,59.31,1.55,,,0,2.99,1.09,0,9.87,0,0,0,0.03,1000,
1382,Inconel718P/M,,1038,2,718,8,621,8,0,0,0,0,5.45,0,0.04,0,18.61,0,18.61,0,,0,0,3.02,0,0,53.35,0,,,0,0,0.92,0,0,0,0,0,0,1128,
1383,Inconel713+Hf,,0,0,0,0,0,0,0,0,0,0,5.9,0.015,0.05,0,12,0,0,0,,0,0,4.5,0,2,74,1.3,,,0,0,0.6,0,0,0,0,0,0.05,895,
1384,Inconel731X,,0,0,0,0,0,0,0,0,0,0,5.6,0.014,0.16,9.72,9.6,0,0.23,,,0,0,2.46,0,0,66.66,0,,,0.045,0,4.66,0.85,0,0,0,0,0,,
1385,Inconel718,755,954,1,718,8,621,8,760,100,0,0,0.5,0.004,0.02,0,18,0,18.1,0,0,0,0,2.9,0,5.3,54.17,0.008,0,0,0,0,1,0,0,0,0,0,0,,
1386,Inconel718KC1546,968.7,3452.4,1,2327.4,8,2012.4,8,0,0,0,0,1.22,0.0048,0.058,0.36,17.78,0,18.87,0,0,0,0.11,2.93,0,3.94,53.28,0.003,0,0,0.88,0,0.56,0,0,0,0,0,0,,21.7
1387,Rene95,,1052,24,1093,1,0,760,0,0,0,0,3.5,0.009,0.074,8.12,13.66,0.006,0.11,0,,0,0,3.46,0.0028,3.45,61.5,0,,,0,0,2.54,0,3.42,0,0,0,0.044,1482,
1388,AlloyT+B,,1150,4,800,4,0,0,0,0,0,0,3.1,0.035,0.045,17,15,0,0,,,0,0,4,0,0,53.86,0,,,0,2.5,4.4,0,0,0,0,0,0.06,,
1389,Rene77,,1163,4,1079,4,927,24,760,16,0,0,4.3,0.016,0.07,15,14.6,0,0,0,,0,0,4.2,0,0,58,0,,,0,0,3.3,0,0,0,0,0,0.04,1020,
1390,NimonicPE.16,,871,4,799,2,699,16,0,0,0,0,1.2,0.02,0.05,1,16.5,0,33,0,,0,0.1,1.1,0,0,43,0,,,0.1,0,1.2,0,0,0,0,0,0,740,
1391,U720Li,,1157,4,1110,4,845,24,760,16,0,0,2.49,0.015,0.012,15.3,16.4,0,0,0,,0,0,3.06,0,0,56.35,0,,,0,0,5.04,0,1.3,0,0,0,0.035,950,
1392,Inconel718,,996,1,718,8,621,8,0,0,0,0,0.5,0.005,0.04,0,18.5,0,18.5,,,0,0,3,0,5.1,52.5,0,,,0,0,0.9,0,0,0,0,0,0,,
1393,Rene125+Hf,,0,0,0,0,0,0,0,0,0,0,4.8,0.015,0.11,10,8.5,0,0,0,,0,0,2,0,0,59,1.4,,,0,3.8,2.5,0,8,0,0,0,0.05,1070,
1394,RR7080,,871,20,0,0,0,0,0,0,0,0,5.5,0.015,0.14,10,9,0,0,,,0,0,0,0,0,61,1.5,,,0,2.5,1.5,0,10,0,0,0,0.05,,
1395,Waspaloy1729,,1190,24,847,4,760,16,0,0,0,0,1.34,0.001,0.035,1.3,19.2,0,0,0,,0,0,3.95,0,0,71.1,0,,,0,0,3.01,0,0,0,0,0,0.06,1312,
1396,RR1000+,,1150,4,800,4,0,0,0,0,0,0,3.1,0.02,0.045,17,15,0,0,,,0,0,4.5,0,0,53.53,0.35,,,0,2,4.4,0,0,0,0,0,0.06,,
1397,Rene95,,1093,1,0,,760,16,0,0,0,0,3.43,0.009,0.07,7.85,13.63,0.007,0,0,,0,0,3.5,0,3.46,62,0,,,0.01,0,2.48,0,3.5,0,0,0,0.05,1800,
1398,Inconel706,874,982,1,718,8,621,8,0,0,0,0,0.24,0,0.021,0.03,16.2,0,37.3,0,0,0,0,0.05,0,3,41.59,0,0,0,0.05,0,1.52,0,0,0,0,0,0,,25
1399,NM3,1043,1145,4,750,4,0,0,0,0,0,0,3.65,0.013,0.024,14.65,11.8,0,0,0,0,0,0,3.3,0,0,61.01,0,0,0,0,0,5.5,0,0,0,0,0,0.052,,23.2
1400,InconelMA0754,,1316,1,0,0,0,0,0,0,0,0,0.3,0,0.05,0,20,0,0,,,0,0,0,0,0,78,0,,,0,0,0.5,0,0,0,0,0,0,,
1401,Inconel601,,1149,1,0,0,0,0,0,0,0,0,1.4,0,0.05,0,23,0,14.1,0,,0,0.5,0,0,0,60.5,0,,,0.2,0,0,0,0,0,0,0,0,725,
1402,Inconel713C,,0,0,0,0,0,0,0,0,0,0,6.1,0.012,0.12,0,12.5,0,0,0,,0,0,4.2,0,2,74,0,,,0,0,0.8,0,0,0,0,0,0.1,850,
1403,Inconel718,850,980,1,850,1,650,16,0,0,0,0,1.85,0.0033,0.056,0,17.58,0,17,0,0,0,0,2.85,0,3.44,56.04,0,0,0,0,0,1.18,0,0,0,0,0,0,,26.3
1404,Inconel706,660,982,1,843,3,718,8,621,8,0,0,0.2,0,0.03,0,16,0,40,0,0,0,0.2,0,0,2.9,41.5,0,0,0,0.2,0,1.8,0,0,0,0,0,0,,32
1405,Cabot214,505,1121,0,0,0,0,0,0,0,0,0,4.5,0,0,0,16,0,2.5,0,0,0,0,0,0,0,75,0,0,0,0,0,0,0,0,0.01,0,0,0,,14
1406,MAR-M247:WLK,812,1185,2,871,20,0,0,0,0,0,0,5.5,0.013,0.17,10.15,8.63,0,0.04,1.4,0,0,0,0.73,0,0,59.66,0,0,0,0,3,1,0,9.67,0,0,0,0.04,,7.9
1407,Astroloy,,1160,4,1080,4,850,24,760,16,0,0,4.1,0,0.035,16.8,14.6,0,0.25,,,0,0,5.2,0,0,55.43,0,,,0.02,0,3.54,0,0,0,0,0,0,,
1408,Waspaloy1650,795,1190,24,847,4,760,16,0,0,0,0,1.35,0.004,0.035,13.5,19.4,0,0,0,0,0,0,4.05,0,0,58.53,0,0,0,0,0,3.07,0,0,0,0,0,0.06,,23.4
1409,Nimonic105,,1149,4,1060,16,848,16,0,0,0,0,4.7,0.005,0.13,20,15,0,0,0,,0,0.3,5,0,0,53,0,,,0.3,0,1.2,0,0,0,0,0,0.1,1103,
1410,Rene95,,899,24,1093,1,0,760,0,0,0,0,3.5,0.009,0.074,8.12,13.66,0.006,0.11,0,,0,0,3.46,0.0028,3.45,61.5,0,,,0,0,2.54,0,3.42,0,0,0,0.044,1303,
1411,Inconel718,895,980,1,850,1,650,16,0,0,0,0,2.33,0.0041,0.059,0,17.2,0,19.23,0,0,0,0,2.98,0,3.16,53.56,0,0,0,0,0,1.48,0,0,0,0,0,0,,13.5
1412,Inconel718_Ta,792,1052,1,732,8,621,8,0,0,0,0,0.47,0.0043,0.044,0,19.2,0,18,0,0,0,0,3,0,0.02,49.1,0,0,0,0.02,9.1,1.04,0,0,0,0,0,0,,20
1413,Nimonic75,,1,1,0,0,0,0,0,0,0,0,0,0,0.1,0,19.5,0,3,,,0,0.3,0,0,0,76,0,,,0.3,0,0.4,0,0,0,0,0,0,,
1414,Inconel718,,1040,1,955,1,720,8,620,8,0,0,0.63,0,0.05,0,17.9,0,18.84,0,,0,0.18,3,0,5.1,52.96,0,,,0.22,0,1.12,0,0,0,0,0,0,1321,
1415,El-929,827,1220,2,1050,4,0,0,0,0,0,0,4,0.02,0.1,14,10,0,0,0,0,0,0,4,0,0,60.38,0,0,0,0,0,2,0.5,5,0,0,0,0,,7.3
1416,Inconel731X,,0,0,0,0,0,0,0,0,0,0,5.6,0.014,0.16,9.72,9.6,0,0.23,,,0,0,2.46,0,0,66.66,0,,,0.045,0,4.66,0.85,0,0,0,0,0,,
1417,Inconel718_Ta,,1052,1,732,8,621,8,0,0,0,0,0.47,0.0043,0.044,0,19.2,0,18,0,,0,0,3,0,0.02,49.1,0,,,0.02,9.1,1.04,0,0,0,0,0,0,1071,
1418,Haynes242,,1200,0,650,5,650,6,0,0,0,0,0,0,0,0,8,0,0,,,0,0,25,0,0,66,0,,,0,1,0,0,0,0,0,0,0,,
1419,MAR-M247:WWS,485,1185,2,871,20,0,0,0,0,0,0,5.57,0.016,0.14,10.05,8.51,0,0.16,1.55,0,0,0,0.71,0,0,59.31,0,0,0,0,2.99,1.09,0,9.87,0,0,0,0.03,,18
1420,Inconel718KC1545,,1065.555556,1,718.3333333,8,621.1111111,8,0,0,0,0,0.34,0.0047,0.062,0.36,17.89,0.003,19.2,0,,0,0.14,2.93,0,4.03,52.75,0,,,0.89,0,1.2,0,0,0,0,0,0,1245.9,
1421,Haynes282,567,1121,2,1010,2,788,8,0,0,0,0,1.5,0.005,0.06,10,20,0,1.5,0,0,0,0.3,8.5,0,0,55.89,0,0,0,0.15,0,2.1,0,0,0,0,0,0,,24.5
1422,MAR-M246+Hf,,871,50,0,0,0,0,0,0,0,0,5.5,0.015,0.14,10,9,0,0,,,0,0,2.5,0,0,63,1.8,,,0,1.5,1.5,0,10,0,0,0,0.05,,
1423,Waspaloy,894,1020,4,850,4,760,16,0,0,0,0,1.5,0.006,0.08,13.5,19,0,2,0,0,0,0.1,4.3,0,0,56.31,0,0,0,0.15,0,3,0,0,0,0,0,0.05,,24
1424,AEREX350,,1052,1,816,4,0,0,0,0,0,0,0.84,0.021,0.019,25.15,17.03,0.004,0,0,,0,0,3.05,0,1.13,44.69,0,,,0,4.02,2.07,0,2.17,0,0,0,0,1037,
1425,Astroloy,,1093,4,871,8,982,4,649,24,0,0,4,0.03,0.06,17,15,0,0,,,0,0,5.3,0,0,55,0,,,0,0,3.5,0,0,0,0,0,0,,
1426,InconelMA0754,,1316,1,0,0,0,0,0,0,0,0,0.3,0,0.05,0,20,0,0,0,,0,0,0,0,0,78,0,,,0,0,0.5,0,0,0,0,0,0,760,
1427,Inconel713C,,0,0,0,0,0,0,0,0,0,0,6.3,0.011,0.09,0,12.7,0,0,0,,0,0,4.5,0,1,70.93,0,,,0,3.6,0.8,0,0,0,0,0,0.07,911,
1428,Inconel718,901,941,4,760,16,0,0,0,0,0,0,0.57,0.002,0.04,0.02,17.97,0,19.15,0,0,0,0.17,3.06,0,5.24,52.59,0,0,0,0.25,0,0.94,0,0,0,0,0,0,,10.1
1429,MAR-M247,,843,50,0,0,0,0,0,0,0,0,5.5,0.015,0.14,10,8.3,0,0,0,,0,0,0.7,0,0,60,1.5,,,0,3,1,0,10,0,0,0,0.05,825,
1430,RR1000+,925,1190,4,800,4,0,0,0,0,0,0,3.1,0.02,0.045,17,15,0,0,0.35,0,0,0,4.5,0,0,53.53,0,0,0,0,2,4.4,0,0,0,0,0,0.06,,28.26
1431,Unnamedalloy6,1072,1149,1,700,16,0,0,0,0,0,0,1.7,0,0.05,0,20,0,0,0,0,0,0,0,0,5.2,73.05,0,0,0,0,0,0,0,0,0,0,0,0,,12.9
1432,Inconel713C,,1185,4,0,0,0,0,0,0,0,0,6.3,0.011,0.09,0,12.7,0,0,,,0,0,4.5,0,1,70.93,0,,,0,3.6,0.8,0,0,0,0,0,0.07,,
1433,Inconel706,,982,1,718,8,621,8,0,0,0,0,0.24,0,0.021,0.03,16.2,0,37.3,0,,0,0,0.05,0,3,41.59,0,,,0.05,0,1.52,0,0,0,0,0,0,885,
1434,Inconel625,550,996,1,622,4,0,0,0,0,0,0,0.25,0,0.016,0,21.45,0,1.41,0,0,0,0.05,8.89,0.006,3.77,63.84,0,0,0,0.06,0,0.26,0,0,0,0,0,0,,46
1435,Inconel601,310,0,1,0,0,0,0,0,0,0,0,1.4,0,0.05,0,23,0,14.1,0,0,0,0.5,0,0,0,60.5,0,0,0,0.2,0,0,0,0,0,0,0,0,,33
1436,Inconel718,,954,1,718,8,621,8,0,0,0,0,0,0,0,9,18,0,10,,,0,0,2.9,0,5.38,60.1,0,,,0,0,0,0,0,0,0,0,0,,
1437,Inconel718,830,1135,10,955,1,720,8,620,8,0,0,0.53,0,0.05,0,17.9,0,18.92,0,0,0,0.06,3,0,5,53.5,0,0,0,0.05,0,0.99,0,0,0,0,0,0,,16
1438,El-929,,1220,2,1050,4,0,0,0,0,0,0,4,0.02,0.1,14,10,0,0,0,,0,0,4,0,0,60.38,0,,,0,0,2,0.5,5,0,0,0,0,1040,
1439,Astroloy,,1160,4,1080,4,850,24,760,16,0,0,3.87,0.02,0.015,16.9,14.8,0,0.4,0,,0,0,5.1,0,0,55.43,0,,,0.02,0,3.45,0,0,0,0,0,0,1350,
1440,MAR-M246+Hf,804,843,50,0,0,0,0,0,0,0,0,5.5,0.015,0.14,10,9,0,0,1.8,0,0,0,2.5,0,0,63,0,0,0,0,1.5,1.5,0,10,0,0,0,0.05,,6.6
1441,Inconel718,,980,1,850,1,650,16,0,0,0,0,1.85,0.0033,0.056,0,17.58,0,17,,,0,0,2.85,0,3.44,56.04,0,,,0,0,1.18,0,0,0,0,0,0,,
1442,Thermo-Span,995,1093,1,718,8,621,8,0,0,0,0,0.45,0.004,0,29,5.5,0,34.8,0,0,0,0,0,0,4.8,24.25,0,0,0,0.35,0,0.85,0,0,0,0,0,0,,22.1
1443,Udimet720,,1113,2,1079,4,649,24,760,8,0,0,2.5,0.033,0.03,14.7,17.9,0,0,0,,0,0,3,0,0,55,0,,,0,0,5,0,0,0,0,0,0.03,1455,
1444,Inconel792,,1121,2,843,24,0,0,0,0,0,0,3.1,0.02,0.12,9,12.4,0,0,,,0,0,1.9,0,0,61,0,,,0,3.9,4.5,0,3.8,0,0,0,0.1,,
1445,InconelMA0754,765,1316,1,0,0,0,0,0,0,0,0,0.3,0,0.05,0,20,0,0,0,0,0,0,0,0,0,78,0,0,0,0,0,0.5,0,0,0.472453499,0,0.127546501,0,,5
1446,MA0754,,0,0,0,0,0,0,0,0,0,0,0.3,0,0.05,0,20,0,1,,,0,0,0,0,0,77.55,0,,,0,0,0.5,0,0,0,0,0,0,,
1447,Inconel718KC1550,,1065.555556,1,718.3333333,8,621.1111111,8,0,0,0,0,1.05,0.0063,0.054,0.4,17.51,0.002,17.3,0,,0,0.1,2.91,0,5.93,53.68,0,,,0.34,0,0.68,0,0,0,0,0,0,1329.3,
1448,InconelMA6000,675,1232,0.5,954,2,843,24,0,0,0,0,4.5,0.01,0.05,0,15,0,0,0,0,0,0,2,0,0,69,0,0,0,0,2,2.5,0,4,1.968556244,0,0.531443756,0.15,,5
1449,Inconel718,,954,1,718,8,621,8,0,0,0,0,0.5,0.004,0.02,0,18,0.008,18.1,,,0,0,2.9,0,5.3,54.17,0,,,0,0,1,0,0,0,0,0,0,,
1450,Astroloy,1014,1160,4,1080,4,850,24,760,16,0,0,3.87,0.02,0.015,16.9,14.8,0,0.4,0,0,0,0,5.1,0,0,55.43,0,0,0,0.02,0,3.45,0,0,0,0,0,0,,21.1
1451,NM3,981,0,4,850,4,0,0,0,0,0,0,3.65,0.013,0.024,14.65,11.8,0,0,0,0,0,0,3.3,0,0,61.01,0,0,0,0,0,5.5,0,0,0,0,0,0.052,,22.6
1452,Inconel718p1,,1160,24,0,0,0,0,0,0,0,0,0.52,0.005,0.02,0,18.69,0.001,18.96,0,,0,0.02,3.01,0,5.2,52.52,0,,,0.05,0,1.01,0,0,0,0,0,0,1180,
1453,Inconel718_Ta,905,1093,1,816,8,760,2,0,0,0,0,0.47,0.0043,0.044,0,19.2,0,18,0,0,0,0,3,0,0.02,49.1,0,0,0,0.02,9.1,1.04,0,0,0,0,0,0,,9
1454,Udimet710,,1149,2,1066,4,760,16,0,0,0,0,2.48,0.015,0.06,15.5,17.8,0,0.14,,,0,0.03,3.17,0,0,54.09,0,,,0,0,4.97,0,1.75,0,0,0,0,,
1455,J5,,1200,0,750,5,750,6,0,0,0,0,0.1,0,0.01,0,12.3,0,0,,,0,0,22,0,0,64.51,0,,,0,1,0,0,0,0,0,0,0,,
1456,Inconel718,,1030,1,800,1,650,5,650,16,0,0,2.04,0.0019,0.048,0,16.6,0,13.71,0,,0,0,3.09,0,3.55,57.45,0,,,0,0,1.21,0,2.3,0,0,0,0,1140,
1457,Inconel731X,,0,0,0,0,0,0,0,0,0,0,5.6,0.014,0.16,9.72,9.6,0,0.23,,,0,0,2.46,0,0,66.66,0,,,0.045,0,4.66,0.85,0,0,0,0,0,,
1458,Waspaloy11,1007,1020,4,845,4,760,16,0,0,0,0,1.36,0.005,0.018,14,18.9,0,0,0,0,0,0,4.1,0,0,58.52,0,0,0,0,0,3.1,0,0,0,0,0,0,,30
1459,Inconel718P_M,1045,871,2,718,8,621,8,0,0,0,0,5.45,0,0.04,0,18.61,0,18.61,0,0,0,0,3.02,0,0,53.35,0,0,0,0,0,0.92,0,0,0,0,0,0,,15.3
1460,J5,,1200,0,750,5,750,6,0,0,0,0,0.1,0,0.01,0,12.3,0,0,,,0,0,22,0,0,64.51,0,,,0,1,0,0,0,0,0,0,0,,
1461,Inconel939,,1160,4,1000,6,0,0,0,0,0,0,1.9,0.01,0.15,19,22.5,0,0,,,0,0,0,0,1,48.24,0,,,0,1.4,3.7,0,2,0,0,0,0.1,,
1462,RR1000,1060,1130,4,800,16,800,750,0,0,0,0,3,0.015,0.027,18.5,15,0,0,0.75,0,0,0,5,0,0,52.05,0,0,0,0,2,3.6,0,0,0,0,0,0.06,,20.4
1463,Udimet720P_M,1079,1129,2,760,8,649,24,0,0,0,0,2.5,0.02,0.025,14.75,16,0,0,0,0,0,0,3,0,0,57.41,0,0,0,0,0,5,0,1.25,0,0,0,0.07,,19
1464,Rene95,1379,899,24,0,1,732,64,0,0,0,0,3.5,0.01,0.15,8,14,0,0,0,0,0,0,3.5,0,3.5,61,0,0,0,0,0,2.5,0,3.5,0,0,0,0.05,,16
1465,Rene63,760,1177,1,871,4,760,16,0,0,0,0,3.8,0.01,0.02,15,14,0,0,0,0,0,0,6,0,0,58.62,0,0,0,0,0,2.5,0,0,0,0,0,0.05,,
1466,Unnamedalloy29,1072,0,0,0,0,0,0,0,0,0,0,5,0.02,0.07,18.53,12.38,0,0,0,0,0,0.01,3.29,0,0,55.72,0,0,0,0,0,4.18,0.74,0,0,0,0,0.06,,12.9
1467,Incoloy909,676,982,1,718,8,621,8,0,0,0,0,0.05,0,0.005,12.9,0.1,0,41.1,0,0,0,0,0,0,5.1,38.77,0,0,0,0.42,0,1.56,0,0,0,0,0,0,,35
1468,Udimet720Li,,1168,2,760,8,649,24,0,0,0,0,2.5,0.018,0.023,14.73,16.26,0,0,0,,0,0,3.01,0,0,57.14,0,,,0,0,5.05,0,1.27,0,0,0,0,1569,
1469,TDNickel,,982,1,0,0,0,0,0,0,0,0,0,0,0,0,0,0,0,,,0,0,0,0,0,98,0,,,0,0,0,0,0,0,0,0,0,,
1470,Waspaloy,,1079,4,843,24,760,16,0,0,0,0,1.3,0.006,0.08,13.5,19.5,0,0,,,0,0,4.3,0,0,58,0,,,0,0,3,0,0,0,0,0,0,,
1471,Inconel617,,1177,1,0,0,0,0,0,0,0,0,1,0,0.07,12.5,22,0,0,0,,0,0,9,0,0,54,0,,,0,0,0.3,0,0,0,0,0,0,580,
1472,Haynes282,,1121,2,1010,2,788,8,0,0,0,0,1.5,0.005,0.06,10,20,0,1.5,,,0,0.3,8.5,0,0,55.89,0,,,0.15,0,2.1,0,0,0,0,0,0,,
1473,MAR-M246+Hf,,871,50,0,0,0,0,0,0,0,0,5.5,0.015,0.14,10,9,0,0,,,0,0,2.5,0,0,63,1.8,,,0,1.5,1.5,0,10,0,0,0,0.05,,
1474,Unnamedalloy24,,0,0,0,0,0,0,0,0,0,0,6,0.02,0.131,0,6,0,0,,,0,0,2,0,1.5,73.25,0,,,0,0,0,0,11,0,0,0,0.1,,
1475,Inconel625,666,927,1,663,4,0,0,0,0,0,0,0.25,0,0.016,0,21.45,0,1.41,0,0,0,0.05,8.89,0.006,3.77,63.84,0,0,0,0.06,0,0.26,0,0,0,0,0,0,,39
1476,Inconel939,,1160,4,999,6,899,24,699,16,0,0,1.9,0.009,0.15,19,22.5,0,0,0,,0,0,0,0,1,48,0,,,0,1.4,3.7,0,2,0,0,0,0.09,325,
1477,MAR-M247,,871,50,0,0,0,0,0,0,0,0,5.5,0.015,0.14,10,8.3,0,0,,,0,0,0.7,0,0,60,1.5,,,0,3,1,0,10,0,0,0,0.05,,
1478,Inconel601,,1177,1,0,0,0,0,0,0,0,0,1.4,0,0.05,0,23,0,14.1,0,,0,0.5,0,0,0,60.5,0,,,0.2,0,0,0,0,0,0,0,0,290,
1479,HastelloyS,,1121,0,0,0,0,0,0,0,0,0,0.3,0,0,0,15.5,0,1,0,,0,0.5,14.5,0,0,67,0,,,0.4,0,0,0,0,0,0,0,0,775,
1480,Waspaloy1729,,1190,24,847,4,760,16,0,0,0,0,1.34,0.001,0.035,1.3,19.2,0,0,0,,0,0,3.95,0,0,71.1,0,,,0,0,3.01,0,0,0,0,0,0.06,1164,
1481,Unnamedalloy13,,0,0,0,0,0,0,0,0,0,0,6,0.02,0.02,0,6,0,0,,,0,0,2,0,1.5,73.36,0,,,0,0,0,0,11,0,0,0,0.1,,
1482,Inconel718KC1543,,954.4444444,1,718.3333333,8,621.1111111,8,648.8888889,1500,0,0,1.12,0.0099,0.058,0.36,17.4,0.005,14.94,0,,0,0.11,3.02,0,6.47,54.2,0,,,0.92,0,1.37,0,0,0,0,0,0,1470,
1483,Inconel718KC1540,,1065.555556,1,718.3333333,8,621.1111111,8,0,0,0,0,0.67,0.0083,0.063,0.26,17.34,0.005,18.46,0,,0,0.14,3,0,5.41,53.34,0,,,1.03,0,0.94,0,0,0,0,0,0,1330.7,
1484,Astroloy,,1093,4,871,8,982,4,649,24,0,0,4,0.03,0.06,17,15,0,0,,,0,0,5.3,0,0,55,0,,,0,0,3.5,0,0,0,0,0,0,,
1485,B-1900,,0,0,0,0,0,0,0,0,0,0,5.9,0.015,0.1,10.3,8.1,0,0,,,0,0,8.2,0,0.03,66.19,0,,,0,0.01,1,0,0.06,0,0,0,0.1,,
1486,Inconel718,315,996,1,718,8,621,8,0,0,0,0,0.5,0.005,0.04,0,18.5,0,18.5,0,0,0,0,3,0,2,55.6,0,0,0,0,0,0.9,0,0,0,0,0,0,,
1487,El-929,852,1220,2,1050,4,0,0,0,0,0,0,4,0.02,0.1,14,10,0,0,0,0,0,0,4,0,0,60.38,0,0,0,0,0,2,0.5,5,0,0,0,0,,11
1488,Ticolloy11,,0,0,0,0,0,0,0,0,0,0,0.87,0.004,0.031,0,17.8,0,18,,,0.001,0,3.02,0,5.42,53.89,0,,,0,0,0.96,0,0,0,0,0,0,,
1489,Unnamedalloy8,,0,0,0,0,0,0,0,0,0,0,5.55,0,0,15,10,0,0,,,0,0,3.5,0,0,60.75,0,,,0,0,5.2,0,0,0,0,0,0,,
1490,Allvac718PLUS,,1010,0,857,0,788,0,0,0,0,0,1.45,0.004,0.025,9,18,0.014,10,0,,0,0,2.7,0,5.4,51.7,0,,,0,0,0.7,0,1,0,0,0,0,1166,
1491,Rene220,786,0,0,0,0,0,0,0,0,0,0,1.3,0.015,0.04,12.9,18,0,1,0,0,0,0,2.4,0,1,58.15,0,0,0,0.5,2.1,2.5,0,0,0,0,0,0.1,,
1492,Waspaloy,,1065,1,760,5,649,3,0,0,0,0,1,0.01,0.025,13,19,0,0,,,0,0,4,0,3,57.92,0,,,0,0,2,0,0,0,0,0,0.05,,
1493,J5,,1200,0,750,5,750,6,0,0,0,0,0.1,0,0.01,0,12.3,0,0,,,0,0,22,0,0,64.51,0,,,0,1,0,0,0,0,0,0,0,,
1494,InconelX750,194,1149,2,843,24,704,20,0,0,0,0,0.7,0,0.04,0,15.5,0,7,0,0,0,0.5,0,0,1,73,0,0,0,0.2,0,2.5,0,0,0,0,0,0,,
1495,Udimet500,,1079,4,843,24,760,16,0,0,0,0,2.99,0.004,0.08,19,19.3,0,0.24,,,0,0.1,4.15,0,0,51.06,0,,,0.13,0,2.95,0,0,0,0,0,0,,
1496,Inconel625,,996,1,622,8,0,0,0,0,0,0,0.32,0,0.019,0,21.49,0,1.41,0,,0,0.04,8.88,0.006,3.77,63.74,0,,,0.07,0,0.26,0,0,0,0,0,0,978,
1497,Inconel939,,1160,4,1000,6,0,0,0,0,0,0,1.9,0.01,0.15,19,22.5,0,0,0,,0,0,0,0,1,48.24,0,,,0,1.4,3.7,0,2,0,0,0,0.1,814,
1498,Nimonic115,420,1190,1.5,1099,6,0,0,0,0,0,0,4.9,0.16,0.15,13.2,14.3,0,0,0,0,0,0,0,0,0,60,0,0,0,0,0,3.7,0,0,0,0,0,0.04,,24
1499,Inconel718,,1095,1,1095,1,955,1,0,0,0,0,0.56,0,0.05,0,19.3,0,19.96,0,,0,0.05,3.1,0,4.9,51.1,0,,,0.05,0,0.93,0,0,0,0,0,0,922,
1500,MAR-M247,,871,50,0,0,0,0,0,0,0,0,5.5,0.015,0.14,10,8.3,0,0,,,0,0,0.7,0,0,60,1.5,,,0,3,1,0,10,0,0,0,0.05,,
1501,Nimonic080A,,1079,8,704,16,0,0,0,0,0,0,1.4,0.003,0.06,0,19.5,0,0,0,,0,0.3,0,0,0,76,0,,,0.3,0,2.4,0,0,0,0,0,0.06,600,
1502,Udimet500,,1079,4,843,24,760,16,0,0,0,0,2.99,0.004,0.08,19,19.3,0,0.24,,,0,0.1,4.15,0,0,51.06,0,,,0.13,0,2.95,0,0,0,0,0,0,,
1503,Inconel718,,732,8,607,8,0,0,0,0,0,0,0.7,0.004,0.035,0,17.8,0,18.3,0,,0,0,2.9,0,5.4,53.86,0,,,0,0,1,0,0,0,0,0,0,1347,
1504,Udimet720,1051,1113,2,1079,4,649,24,760,8,0,0,2.5,0.033,0.035,14.7,18,0,0,0,0,0,0,3,0,0,55.15,0,0,0,0,0,5,0,1.25,0,0,0,0.03,,9
1505,Inconel939,618,1160,4,1000,6,0,0,0,0,0,0,1.9,0.01,0.15,19,22.5,0,0,0,0,0,0,0,0,1,48.24,0,0,0,0,1.4,3.7,0,2,0,0,0,0.1,,8.1
1506,Inconel100GATORIZE,1110,0,0,0,0,0,0,0,0,0,0,5,0.03,0.07,18.5,12.4,0,0,0,0,0,0,3.2,0,0,55.8,0,0,0,0,0,4.3,0.8,0,0,0,0,0.06,,21
1507,Unnamedalloy29,942,0,0,0,0,0,0,0,0,0,0,5,0.02,0.07,18.53,12.38,0,0,0,0,0,0.01,3.29,0,0,55.72,0,0,0,0,0,4.18,0.74,0,0,0,0,0.06,,21.3
1508,Udimet720P/M,,1129,2,760,8,649,24,0,0,0,0,2.5,0.04,0.025,14.75,16,0,0,0,,0,0,3,0,0,57.41,0,,,0,0,5,0,1.25,0,0,0,0.035,1657,
1509,B-1900,810,0,0,0,0,0,0,0,0,0,0,6,0.015,0.1,10,8,0,0,0,0,0,0,6,0,0,64,0,0,0,0,4,1,0,0,0,0,0,0.1,,4
1510,Unnamedalloy28,,1150,4,900,50,0,0,0,0,0,0,1.49,0,0.006,19.2,24.25,0,0,,,0,0,1.44,0,1.08,76.4,0,,,0,0,2.93,0,0,0,0,0,0,,
1511,Inconel718,,996,1,718,8,621,8,0,0,0,0,0.5,0.005,0.04,0,18.5,0,18.5,0,,0,0,3,0,5.1,52.5,0,,,0,0,0.9,0,0,0,0,0,0,834,
1512,MAR-M247,422,843,50,0,0,0,0,0,0,0,0,5.5,0.015,0.14,10,8.3,0,0,1.5,0,0,0,0.7,0,0,60,0,0,0,0,3,1,0,10,0,0,0,0.05,,6.4
1513,Inconel718,715,1093,1.5,927,1,718,8,624,8,0,0,0.5,0,0.04,0,19,0,18.5,0,0,0,0.2,3,0,5.1,52.5,0,0,0,0.2,0,0.9,0,0,0,0,0,0,,9
1514,Allvac718PLUS,,954,1,718,8,621,8,0,0,0,0,1.5,0,0,9,18,0,14,,,0,0,2.8,0,5.5,48.5,0,,,0,0,0.7,0,0,0,0,0,0,,
1515,HastelloyC-22,405,1121,0,0,0,0,0,0,0,0,0,0,0,0.01,2.5,21.5,0,5.5,0,0,0,1,13.5,0,0,51.6,0,0,0,0.1,0,0,0.3,4,0,0,0,0,,57
1516,U720Li,1000,1157,4,1090,4,845,24,760,16,0,0,2.63,0.014,0.009,14.81,16.02,0,0,0,0,0,0,2.98,0,0,57.25,0,0,0,0,0,5.1,0,1.19,0,0,0,0,,17
1517,J5,,1200,0,750,5,750,6,0,0,0,0,0.1,0,0.01,0,12.3,0,0,,,0,0,22,0,0,64.51,0,,,0,1,0,0,0,0,0,0,0,,
1518,TDNickel,1192,982,1,0,0,0,0,0,0,0,0,0,0,0,0,0,0,0,0,0,0,0,0,0,0,98,0,0,0,0,0,0,0,0,0,1.757575758,0.242424242,0,,19.3
1519,CMSX2-singlecrystal,,1121,4,982,5,871,20,0,0,0,0,5.6,0,0,4.6,8,0,0,0,,0,0,0.6,0,0,66,0,,,0,5.8,0.9,0,7.9,0,0,0,0,1020,
1520,Inconel718KC1546,,1065.555556,1,718.3333333,8,621.1111111,8,0,0,0,0,1.22,0.0048,0.058,0.36,17.78,0.003,18.87,0,,0,0.11,2.93,0,3.94,53.28,0,,,0.88,0,0.56,0,0,0,0,0,0,1314.8,
1521,Udimet720P/M,,1175,2,760,8,649,24,0,0,0,0,2.5,0.02,0.025,14.75,16,0,0,0,,0,0,3,0,0,57.41,0.75,,,0,0,5,0,1.25,0,0,0,0.035,1429,
1522,Rene220,,871,0,0,0,0,0,0,0,0,0,1.3,0.015,0.04,12.9,15,0,1,,,0,0,2.4,0,1,61.15,0,,,0.5,2.1,2.5,0,0,0,0,0,0.1,,
1523,MAR-M421,,1149,0,1065,0,4,0,0,0,0,0,4.52,0.019,0.18,10.78,14.96,0,0.21,,,0,0.1,1.82,0,2.32,60.04,0,,,0.04,0,1.64,0,3.33,0,0,0,0.04,,
1524,Haynes263,469,1121,2,1010,2,788,8,0,0,0,0,0.6,0.005,0.06,20,20,0,0.7,0,0,0,0.4,6,0,0,49.64,0,0,0,0.2,0,2.4,0,0,0,0,0,0,,35.3
1525,Unnamedalloy31,,982,1,720,8,620,8,0,0,0,0,0.54,0.004,0.04,22.5,0,0,41.74,0,,0,0,0,0,4.07,29.5,0,,,0.31,0,1.3,0,0,0,0,0,0,1000,
1526,Unnamedalloy1,,999,1,0,0,0,0,0,0,0,0,0,0,0,0,24,0,34.2,,,0,0,0,0,1*,40,0,,,0,0,1*,0,0,0,0,0,0,,
1527,RR1000+,,1190,4,800,4,0,0,0,0,0,0,3.1,0.02,0.045,17,15,0,0,0,,0,0,4.5,0,0,53.53,0.35,,,0,2,4.4,0,0,0,0,0,0.06,1528,
1528,Udimet700,,1315,4,1079,4,843,24,760,16,0,0,4.42,0.03,0.06,18.8,15.5,0,0.15,,,0,0.1,5.1,0,0,52.28,0,,,0.1,0,3.41,0,0,0,0,0,0.05,,
1529,AlloyT+,,1150,4,800,4,0,0,0,0,0,0,3.1,0.02,0.045,17,15,0,0,,,0,0,4,0,0,53.88,0,,,0,2.5,4.4,0,0,0,0,0,0.06,,
1530,Inconel718,,1030,1,800,1,650,5,650,16,0,0,2.04,0.0019,0.048,0,16.6,0,13.71,,,0,0,3.09,0,3.55,57.45,0,,,0,0,1.21,0,2.3,0,0,0,0,,
1531,Inconel731X,,0,0,0,0,0,0,0,0,0,0,5.6,0.014,0.16,9.72,9.6,0,0.23,,,0,0,2.46,0,0,66.66,0,,,0.045,0,4.66,0.85,0,0,0,0,0,,
1532,Inconel625,520,996,1,593,4,0,0,0,0,0,0,0.28,0,0.02,0,21.56,0,1.41,0,0,0,0.05,8.92,0.007,3.77,63.67,0,0,0,0.05,0,0.26,0,0,0,0,0,0,,44
1533,AlloyT+,1021,1190,4,800,4,0,0,0,0,0,0,3.1,0.02,0.045,17,15,0,0,0,0,0,0,4,0,0,53.88,0,0,0,0,2.5,4.4,0,0,0,0,0,0.06,,14.43
1534,Inconel731X,,0,0,0,0,0,0,0,0,0,0,5.6,0.014,0.16,9.72,9.6,0,0.23,,,0,0,2.46,0,0,66.66,0,,,0.045,0,4.66,0.85,0,0,0,0,0,,
1535,Rene125+Hf,,0,0,0,0,0,0,0,0,0,0,4.8,0.015,0.11,10,8.5,0,0,,,0,0,2,0,0,59,1.4,,,0,3.8,2.5,0,8,0,0,0,0.05,,
1536,MAR-M421,,1149,0,1065,0,4,0,0,0,0,0,4.52,0.019,0.18,10.78,14.96,0,0.21,,,0,0.1,1.82,0,2.32,60.04,0,,,0.04,0,1.64,0,3.33,0,0,0,0.04,,
1537,HastelloyC-22,,1121,0,0,0,0,0,0,0,0,0,0,0,0.01,2.5,21.5,0,5.5,0,,0,1,13.5,0,0,51.6,0,,,0.1,0,0,0.3,4,0,0,0,0,325,
1538,MAR-M252,,1038,4,760,16,0,0,0,0,0,0,1,0.005,0.15,10,20,0,0,0,,0,0.5,10,0,0,55,0,,,0.5,0,2.6,0,0,0,0,0,0,945,
1539,MAR-M200+Hf,,871,50,0,0,0,0,0,0,0,0,5,0.015,0.14,10,9,0,0,,,0,0,0,0,1,59,1.8,,,0,0,2,0,12.5,0,0,0,0.05,,
1540,Udimet720P/M,,760,2,760,8,649,24,0,0,0,0,2.5,0.02,0.025,14.75,16,0,0,0,,0,0,3,0,0,57.41,0,,,0,0,5,0,1.25,0,0,0,0.035,1558,
1541,NM3,1002,1175,4,650,4,0,0,0,0,0,0,3.65,0.013,0.024,14.65,11.8,0,0,0,0,0,0,3.3,0,0,61.01,0,0,0,0,0,5.5,0,0,0,0,0,0.052,,18.1
1542,U720Li,,1157,4,1110,4,845,24,760,16,0,0,2.49,0.015,0.012,15.3,16.4,0,0,0,,0,0,3.06,0,0,56.35,0,,,0,0,5.04,0,1.3,0,0,0,0.035,1380,
1543,WaspaloyER2,,1020,4,845,4,760,16,0,0,0,0,1.32,0.013,0.034,13.35,19.71,0,0,,,0,0,4.27,0,0,58.34,0,,,0,0,2.96,0,0,0,0,0,0,,
1544,Inconel625,,1038,1,760,2000,0,0,0,0,0,0,0.2,0,0.05,0,21.5,0,2,0,,0,0.2,9,0,3.6,63.05,0,,,0.2,0,0.2,0,0,0,0,0,0,585,
1545,N-155,,1177,1,816,4,0,0,0,0,0,0,0,0,0.15,20,21,0,30,,,0,1.5,3,0.15,1,20,0,,,0.5,0,0,0,2.5,0,0,0,0,,
1546,Nimonic263,495,1149,2,799,8,0,0,0,0,0,0,0.45,0,0.06,20,20,0,0,0,0,0,0,5.85,0,0,51.49,0,0,0,0,0,2.15,0,0,0,0,0,0,,34
1547,MAR-M247:WLB,,1185,172,1185,0,1185,0,871,0,0,0,5.55,0.015,0.17,10.1,8.51,0,0.04,,,0,0,0.77,0,0,59.83,1.47,,,0,2.91,0.95,0,9.65,0,0,0,0.04,,
1548,MAR-M247:WST,,1185,172,1185,0,1185,0,871,0,0,0,5.42,0.015,0.13,10,8.4,0,0.08,0,,0,0,0.78,0,0,59.81,1.41,,,0,2.9,1.03,0,10,0,0,0,0.03,570,
1549,Rene95,,899,24,1093,1,0,760,0,0,0,0,3.5,0.009,0.074,8.12,13.66,0.006,0.11,0,,0,0,3.46,0.0028,3.45,61.5,0,,,0,0,2.54,0,3.42,0,0,0,0.044,1544,
1550,Inconel718,,1095,1,1095,1,955,1,0,0,0,0,0.56,0,0.05,0,19.3,0,19.96,0,,0,0.05,3.1,0,4.9,51.1,0,,,0.05,0,0.93,0,0,0,0,0,0,1130,
1551,Alloy909,,982,1,720,8,620,8,0,0,0,0,0.06,0.007,0.01,13.2,0.03,0,45.22,,,0,0,0,0,1.42,38.2,0,,,0.43,0,1.42,0,0,0,0,0,0,,
1552,B-1900,,0,0,0,0,0,0,0,0,0,0,5.9,0.015,0.1,10.3,8.1,0,0,0,,0,0,8.2,0,0.03,64.53,0,,,0,0.01,1,0,0.06,0,0,0,0.1,800,
1553,Inconel939,,1160,4,1000,6,800,4,0,0,0,0,2,0.004,0.15,19,22.4,0.005,0,,,0,0,0.01,0,1.02,48.23,0,,,0.001,1.45,3.71,0,2.02,0,0,0,0.003,,
1554,Alloy101,,704,50,0,0,0,0,0,0,0,0,3.4,0.015,0.16,9,12.2,0,0,,,0,0,1.95,0,0,60.17,1,,,0,3.95,4.1,0,3.95,0,0,0,0.11,,
1555,Inconel706,,982,1,843,3,718,8,621,8,0,0,0.24,0.0043,0.042,0,15.78,0.003,38.2,0,,0,0.07,0,0,2.99,40.93,0,,,0.09,0,1.65,0,0,0,0,0,0,1351,
1556,Rene80,,1218,4,1093,4,1052,24,843,16,0,0,3,0.015,0.17,9.5,14,0,0,0,,0,0,4,0,0,60,0,,,0,0,5,0,4,0,0,0,0.03,1030,
1557,Inconel100GATORIZE,1015,0,0,0,0,0,0,0,0,0,0,5,0.03,0.07,18.5,12.4,0,0,0,0,0,0,3.2,0,0,55.8,0,0,0,0,0,4.3,0.8,0,0,0,0,0.06,,14
1558,AEREX350,539,1093,1,732,4,0,0,0,0,0,0,0.84,0.021,0.019,25.15,17.03,0,0,0,0,0,0,3.05,0,1.13,44.69,0.004,0,0,0,4.02,2.07,0,2.17,0,0,0,0,,40
1559,MA0754,,0,0,0,0,0,0,0,0,0,0,0.3,0,0.05,0,20,0,1,,,0,0,0,0,0,77.55,0,,,0,0,0.5,0,0,0,0,0,0,,
1560,Rene95,,1093,1,815,4,0,0,0,0,0,0,3.43,0.009,0.07,7.85,13.63,0.007,0,0,,0,0,3.5,0,3.46,62,0,,,0.01,0,2.48,0,3.5,0,0,0,0.05,1751,
1561,AlloyT+B,,1150,4,800,4,0,0,0,0,0,0,3.1,0.035,0.045,17,15,0,0,0,,0,0,4,0,0,53.86,0,,,0,2.5,4.4,0,0,0,0,0,0.06,1254,
1562,Inconel713C,,0,0,0,0,0,0,0,0,0,0,6,0.008,0.07,0,13.2,0,0,,,0,0,4.4,0,2,73.47,0,,,0,0,0.8,0,0,0,0,0,0.05,,
1563,Rene125+Hf,,0,0,0,0,0,0,0,0,0,0,4.8,0.015,0.11,10,8.5,0,0,,,0,0,2,0,0,59,1.4,,,0,3.8,2.5,0,8,0,0,0,0.05,,
1564,Inconel718KC1555,,954.4444444,1,718.3333333,8,621.1111111,8,648.8888889,1500,0,0,0.64,0.006,0.06,0.36,17.8,0.001,17.43,0,,0,0.11,2.98,0,5.31,53.23,0,,,0.61,0,1.45,0,0,0,0,0,0,1506.5,
1565,Inconel625,,1038,1,649,2000,0,0,0,0,0,0,0.2,0,0.05,0,21.5,0,2,0,,0,0.2,9,0,3.6,63.05,0,,,0.2,0,0.2,0,0,0,0,0,0,1214,
1566,Inconel718,,941,4,760,16,0,0,0,0,0,0,0.62,0.002,0.04,0.01,17.56,0,18.11,0,,0,0.13,3.06,0,5.3,54.13,0,,,0.11,0,0.93,0,0,0,0,0,0,1070,
1567,Inconel706,,980,3,780,1.5,720,8,720,8,0,0,0.26,0.0034,0.008,0,15.65,0.003,37.1,,,0,0.02,0.02,0.0046,2.96,42.38,0,,,0.05,0,1.54,0,0,0,0,0,0,,
1568,AF2-1DA6,,1210,8,1160,32,871,32,0,0,0,0,4.6,0.015,0.04,10,12,0,0,0,,0,0,2.8,0,0,61.55,0,,,0,1.5,2.8,0,4.6,0,0,0,0.1,1385,
1569,Inconel939,583,1160,4,1000,6,0,0,0,0,0,0,1.9,0.01,0.15,19,22.5,0,0,0,0,0,0,0,0,1,48.24,0,0,0,0,1.4,3.7,0,2,0,0,0,0.1,,6.4
1570,Unnamedalloy9,,0,0,0,0,0,0,0,0,0,0,5.75,0,0,15,10,0,0,,,0,0,3.5,0,0,61.15,0,,,0,0,4.6,0,0,0,0,0,0,,
1571,Inconel713C,722,0,0,0,0,0,0,0,0,0,0,6.2,0.011,0.1,0,13.1,0,0,0,0,0,0,4.5,0,1.6,71.87,0,0,0,0,1.75,0.8,0,0,0,0,0,0.07,,8.7
1572,Inconel718_Ta,,1093,1,816,8,760,2,0,0,0,0,0.47,0.0043,0.044,0,19.2,0,18,0,,0,0,3,0,0.02,49.1,0,,,0.02,9.1,1.04,0,0,0,0,0,0,893,
1573,Inconel731X,,0,0,0,0,0,0,0,0,0,0,5.6,0.014,0.16,9.72,9.6,0,0.23,,,0,0,2.46,0,0,66.66,0,,,0.045,0,4.66,0.85,0,0,0,0,0,,
1574,MAR-M247:WLK,,1185,172,1185,0,1185,0,871,0,0,0,5.5,0.013,0.17,10.15,8.63,0,0.04,0,,0,0,0.73,0,0,59.66,1.4,,,0,3,1,0,9.67,0,0,0,0.04,985,
1575,MAR-M247:WLK,,1185,172,1185,0,1185,0,871,0,0,0,5.5,0.013,0.17,10.15,8.63,0,0.04,0,,0,0,0.73,0,0,59.66,1.4,,,0,3,1,0,9.67,0,0,0,0.04,534,
1576,Incoloy903,,843,1,718,8,621,8,0,0,0,0,0.7,0,0,15,0,0,41,,,0,0,0,0,3,38,0,,,0,0,1.4,0,0,0,0,0,0,,
1577,Inconel718,,980,1,850,1,650,16,0,0,0,0,1.85,0.0033,0.056,0,17.58,0,17,0,,0,0,2.85,0,3.44,56.04,0,,,0,0,1.18,0,0,0,0,0,0,1203,
1578,Inconel713C,,1205,4,925,16,925,16,0,0,0,0,6.3,0.011,0.09,0,13.5,0,0,0,,0,0,4.6,0,1.8,71.33,0,,,0,1.5,0.8,0,0,0,0,0,0.07,848,
1579,MA6000,,0,0,0,0,0,0,0,0,0,0,4.5,0.01,0.05,0,15,0,1,,,0,0,2,0,0,69.84,0,,,0,2,2.5,0,2,0,0,0,0,,
1580,Udimet720Li,807,1168,2,0,1121,760,8,649,24,0,0,2.54,0.018,0.013,14.52,16.06,0,0,0,0,0,0,3.08,0,0,57.53,0,0,0,0,0,5.04,0,1.2,0,0,0,0,,15.8
1581,Waspaloy,,1020,4,850,4,760,16,0,0,0,0,1.5,0.006,0.08,13.5,19,0,2,,,0,0.1,4.3,0,0,56.31,0,,,0.15,0,3,0,0,0,0,0,0.05,,
1582,WaspaloyBar,,1020,4,845,4,760,16,0,0,0,0,1.4,0.006,0.068,13.5,19.21,0,0,0,,0,0,4.1,0,0,58.59,0,,,0,0,3.13,0,0,0,0,0,0,1324,
1583,MAR-M421,,1149,1,1065,0,4,16,0,0,0,0,4.3,0.015,0.14,9.5,15.8,0,0,0,,0,0,2,0,2,61,0,,,0,0,1.8,0,3.8,0,0,0,0.05,750,
1584,Rene220,873,0,0,0,0,0,0,0,0,0,0,1.3,0.015,0.04,4,20.1,0,1,0,0,0,0,2.4,0,1,64.95,0,0,0,0.5,2.1,2.5,0,0,0,0,0,0.1,,
1585,Udimet520,,1107,4,843,24,760,16,0,0,0,0,2,0.005,0.05,12,19,0,0,0,,0,0,6,0,0,57,0,,,0,0,3,0,1,0,0,0,0,1240,
1586,Nimonic263,485,1149,0.2,799,8,0,0,0,0,0,0,0.5,0.001,0.06,20,20,0,0,0,0,0,0.4,5.9,0,0,51,0,0,0,0.3,0,2.1,0,0,0,0,0,0.02,,26
1587,Inconel718KC1544,,1065.555556,1,718.3333333,8,621.1111111,8,0,0,0,0,0.31,0.0055,0.071,0.39,17.8,0.001,18.06,0,,0,0.11,2.94,0,6.03,53.27,0,,,0.95,0,0.52,0,0,0,0,0,0,1376.9,
1588,InconelMA0754,,1316,1,0,0,0,0,0,0,0,0,0.3,0,0.05,0,20,0,0,0,,0,0,0,0,0,78,0,,,0,0,0.5,0,0,0,0,0,0,965,
1589,Unnamedalloy28,977,1150,4,900,50,0,0,0,0,0,0,1.49,0,0.006,19.2,24.25,0,0,0,0,0,0,1.44,0,1.08,76.4,0,0,0,0,0,2.93,0,0,0,0,0,0,,13.9
1590,InconelMA6000,,1232,0,954,5,954,2,843,24,0,0,4.5,0.01,0.05,0,15,0,0,,,0,0,2,0,0,69,0,,,0,2,2.5,0,4,0,0,0,0.15,,
1591,Udimet720,1142,1129,2,760,8,649,24,0,0,0,0,2.5,0.017,0.015,14.75,16,0,0,0,0,0,0,3,0,0,57.43,0,0,0,0,0,5,0,1.25,0,0,0,0.035,,18.1
1592,RR1000+,,1150,4,800,4,0,0,0,0,0,0,3.1,0.02,0.045,17,15,0,0,0,,0,0,4.5,0,0,53.53,0.35,,,0,2,4.4,0,0,0,0,0,0.06,1290,
1593,Inconel718KC1545,863.9,3092.4,1,2327.4,8,2012.4,8,0,0,0,0,0.34,0.0047,0.062,0.36,17.89,0,19.2,0,0,0,0.14,2.93,0,4.03,52.75,0.003,0,0,0.89,0,1.2,0,0,0,0,0,0,,17
1594,Unnamedalloy2,,0,0,0,0,0,0,0,0,0,0,0,0,0,0,24,0,33.55,,,0,0,0,0,2*,40,0,,,0,0,2*,0,0,0,0,0,0,,
