Repository: Mackus101/Nickel_NN

File: dataWithHeat.csv (part 6 of 9)
,Name,"Tensile Strength, Yield",Heat treatment 1 Temperature,Heat treatment 1 Time,Heat treatment 2 Temperature,Heat treatment 2 Time,Heat treatment 3 Temperature,Heat treatment 3 Time,Heat treatment 4 Temperature,Heat treatment 4 Time,Heat treatment 5 Temperature,Heat treatment 5 Time,Al,B,C,Co,Cr,Cu,Fe,Hf,La,Mg,Mn,Mo,N,Nb,Ni,P,Re,Ru,Si,Ta,Ti,V,W,Y,Th,O,Zr,"Tensile Strength, Ultimate",Elongation at Break
1595,Allvac718PLUS,,954,1,718,8,621,8,704,0,0,0,1.5,0,0,5,18,0,10,,,0,0,2.8,0,5.5,56.5,0,,,0,0,0.7,0,0,0,0,0,0,,
1596,Udimet720P/M,,1129,2,760,8,649,24,0,0,0,0,2.5,0.03,0.025,14.75,16,0,0,,,0,0,3,0,0,57.41,0,,,0,0,5,0,1.25,0,0,0,0.035,,
1597,MAR-M200+Hf,825,871,50,0,0,0,0,0,0,0,0,5,0.015,0.14,10,9,0,0,1.8,0,0,0,0,0,1,59,0,0,0,0,0,2,0,12.5,0,0,0,0.05,,8
1598,Inconel718P/M,,1038,2,718,8,621,8,0,0,0,0,5.45,0,0.04,0,18.61,0,18.61,,,0,0,3.02,0,0,53.35,0,,,0,0,0.92,0,0,0,0,0,0,,
1599,Inconel713C,,1205,4,925,16,925,16,0,0,0,0,6.2,0.011,0.1,0,13.1,0,0,,,0,0,4.5,0,1.6,71.87,0,,,0,1.75,0.8,0,0,0,0,0,0.07,,
1600,Inconel625,,927,1,663,4,0,0,0,0,0,0,0.25,0,0.016,0,21.45,0,1.41,0,,0,0.05,8.89,0.006,3.77,63.84,0,,,0.06,0,0.26,0,0,0,0,0,0,1057,
1601,Inconel100,,0,0,0,0,0,0,0,0,0,0,5.5,0.014,0.18,15,10,0,0,,,0,0,3,0,0,60,0,,,0,0,4.7,1,0,0,0,0,0.06,,
1602,MERL76,200,1176,2,1121,0,0,0,0,0,0,0,5,0.02,0.02,18.5,12.5,0,0,0.4,0,0,0,3.2,0,1.4,54.5,0,0,0,0,0,4.4,0,0,0,0,0,0.06,,40
1603,TMW1,,1100,4,650,24,760,16,0,0,0,0,2.4,0.02,0.03,14.8,16.3,0,0,0,,0,0,3.1,0,0,59.22,0,,,0,0,2.8,0,1.3,0,0,0,0.03,1327,
1604,Nimonic075,,1052,1,0,0,0,0,0,0,0,0,0,0,0.1,0,19.5,0,3,0,,0,0.3,0,0,0,76,0,,,0.3,0,0.4,0,0,0,0,0,0,310,
1605,Rene77,,1163,4,1079,4,927,24,760,16,0,0,4.3,0.016,0.07,15,14.6,0,0,,,0,0,4.2,0,0,58,0,,,0,0,3.3,0,0,0,0,0,0.04,,
1606,InconelMA0754,685,1316,1,0,0,0,0,0,0,0,0,0.3,0,0.05,0,20,0,0,0,0,0,0,0,0,0,78,0,0,0,0,0,0.5,0,0,0.472453499,0,0.127546501,0,,6
1607,Inconel713C,,1205,4,925,16,925,16,0,0,0,0,6.2,0.011,0.1,0,13.1,0,0,0,,0,0,4.5,0,1.6,71.87,0,,,0,1.75,0.8,0,0,0,0,0,0.07,878,
1608,AEREX350,,1093,1,732,4,0,0,0,0,0,0,0.84,0.021,0.019,25.15,17.03,0.004,0,0,,0,0,3.05,0,1.13,44.69,0,,,0,4.02,2.07,0,2.17,0,0,0,0,902,
1609,El-929,,1220,2,1050,4,0,0,0,0,0,0,4,0.02,0.1,14,10,0,0,,,0,0,4,0,0,60.38,0,,,0,0,2,0.5,5,0,0,0,0,,
1610,AlloyT+B,946,1190,4,800,4,0,0,0,0,0,0,3.1,0.035,0.045,17,15,0,0,0,0,0,0,4,0,0,53.86,0,0,0,0,2.5,4.4,0,0,0,0,0,0.06,,28.39
1611,Inconel625,,982,1,593,4,0,0,0,0,0,0,0.28,0,0.026,0,21.28,0,1.41,0,,0,0.03,8.97,0.005,3.79,63.87,0,,,0.07,0,0.27,0,0,0,0,0,0,944,
1612,Inconel738X,,1121,2,843,24,0,0,0,0,0,0,3.7,0.0125,0.15,8.96,15.5,0,0.14,,,0,0.1,1.68,0,1.5,59.89,0,,,0.1,1.9,3.75,0,2.55,0,0,0,0.069,,
1613,AlloyT+B,,1150,4,800,4,0,0,0,0,0,0,3.1,0.035,0.045,17,15,0,0,0,,0,0,4,0,0,53.86,0,,,0,2.5,4.4,0,0,0,0,0,0.06,996,
1614,MAR-M247:WWS,550,1185,2,871,20,0,0,0,0,0,0,5.57,0.016,0.14,10.05,8.51,0,0.16,1.55,0,0,0,0.71,0,0,59.31,0,0,0,0,2.99,1.09,0,9.87,0,0,0,0.03,,6
1615,Udimet500,,1079,4,843,24,760,16,0,0,0,0,2.99,0.004,0.08,19,19.3,0,0.24,,,0,0.1,4.15,0,0,51.06,0,,,0.13,0,2.95,0,0,0,0,0,0,,
1616,Udimet720P_M,1177,1129,2,760,8,649,24,0,0,0,0,2.5,0.02,0.025,14.75,16,0,0,0,0,0,0,3,0,0,57.41,0,0,0,0,0,5,0,1.25,0,0,0,0.07,,18
1617,Waspaloy,,1010,4,843,4,760,16,0,0,0,0,1.3,0.011,0.035,13.4,19.7,0.006,0,,,0,0,4.25,0,0,58.32,0,,,0,0,3,0,0,0,0,0,0,,
1618,Udimet520,815,1107,4,843,24,760,16,0,0,0,0,2,0.005,0.05,12,19,0,0,0,0,0,0,6,0,0,57,0,0,0,0,0,3,0,1,0,0,0,0,,25
1619,Inconel718,,982,1,718,8,621,18,0,0,0,0,0.5,0,0.04,0,19,0,18.5,,,0,0.2,3,0,5.1,52.5,0,,,0.2,0,0.9,0,0,0,0,0,0,,
1620,Inconel718,1065,982,1,718,8,621,18,0,0,0,0,0.5,0,0.04,0,19,0,18.5,0,0,0,0.2,3,0,5.1,52.5,0,0,0,0.2,0,0.9,0,0,0,0,0,0,,18
1621,Inconel939,,1160,4,999,6,899,24,699,16,0,0,1.9,0.009,0.15,19,22.5,0,0,0,,0,0,0,0,1,48,0,,,0,1.4,3.7,0,2,0,0,0,0.09,1050,
1622,RR7080,,871,20,0,0,0,0,0,0,0,0,5.5,0.015,0.14,10,9,0,0,0,,0,0,0,0,0,61,1.5,,,0,2.5,1.5,0,10,0,0,0,0.05,1070,
1623,Udimet520,,1121,4,843,24,760,16,0,0,0,0,1.98,0.005,0.04,12.2,12.1,0,0.1,,,0,0.1,6.2,0,0,63.2,0,,,0.1,0,3,0,0.98,0,0,0,0,,
1624,B-1900,415,0,0,0,0,0,0,0,0,0,0,6,0.015,0.1,10,8,0,0,0,0,0,0,6,0,0,64,0,0,0,0,4,1,0,0,0,0,0,0.1,,7
1625,HaynesR-41,752,1079,4,760,16,0,0,0,0,0,0,1.5,0.006,0.09,11,19,0,5,0,0,0,0.1,10,0,0,49.7,0,0,0,0.5,0,3.1,0,0,0,0,0,0,,20.3
1626,Inconel718p2,,1160,24,0,0,0,0,0,0,0,0,0.47,0.005,0.03,0,18.62,0.0025,19.29,0,,0,0.02,2.98,0,5.15,52.38,0,,,0.05,0,1.01,0,0,0,0,0,0,1131,
1627,Inconel713C,,0,0,0,0,0,0,0,0,0,0,6.1,0.012,0.12,0,12.5,0,0,,,0,0,4.2,0,2,74,0,,,0,0,0.8,0,0,0,0,0,0.1,,
1628,Udimet520,635,1107,4,843,24,760,16,0,0,0,0,2,0.005,0.05,12,19,0,0,0,0,0,0,6,0,0,57,0,0,0,0,0,3,0,1,0,0,0,0,,29
1629,InconelX750,,1149,2,843,24,704,20,0,0,0,0,0.7,0,0.04,0,15.5,0,7,0,,0,0.5,0,0,1,73,0,,,0.2,0,2.5,0,0,0,0,0,0,940,
1630,Udimet720P/M,,1129,2,760,8,649,24,0,0,0,0,2.5,0.04,0.025,14.75,16,0,0,0,,0,0,3,0,0,57.41,0,,,0,0,5,0,1.25,0,0,0,0.035,1381,
1631,TMW1,,1100,4,650,24,760,16,0,0,0,0,2.4,0.02,0.03,14.8,16.3,0,0,0,,0,0,3.1,0,0,59.22,0,,,0,0,2.8,0,1.3,0,0,0,0.03,54,
1632,Inconel625,490,996,1,593,4,0,0,0,0,0,0,0.25,0,0.016,0,21.45,0,1.41,0,0,0,0.05,8.89,0.006,3.77,63.84,0,0,0,0.06,0,0.26,0,0,0,0,0,0,,51
1633,PM3030,825,1230,1,955,2,0,24,0,0,0,0,6.6,0,0,0,17,0,0,0,0,0,0,2,0,0,67.8,0,0,0,0,2,0,0,3.5,0.866164748,0,0.233835252,0,,7
1634,Unnamedalloy18,,0,0,0,0,0,0,0,0,0,0,6,0.02,0.131,0,6,0,0,,,0,0,2,0,1.5,73.25,0,,,0,0,0,0,11,0,0,0,0.1,,
1635,Inconel718p4,1035,1160,24,0,0,0,0,0,0,0,0,0.52,0.006,0.02,0,18.45,0,18.94,0,0,0,0.02,3.05,0,5.17,52.76,0.0083,0,0,0.05,0,1.01,0,0,0,0,0,0,,28.3
1636,MAR-M200+Hf,,871,50,0,0,0,0,0,0,0,0,5,0.015,0.14,10,9,0,0,0,,0,0,0,0,1,59,1.8,,,0,0,2,0,12.5,0,0,0,0.05,540,
1637,Inconel713C,,1185,4,0,0,0,0,0,0,0,0,6.3,0.011,0.09,0,13.5,0,0,,,0,0,4.6,0,1.8,71.33,0,,,0,1.5,0.8,0,0,0,0,0,0.07,,
1638,Unnamedalloy26,,0,0,0,0,0,0,0,0,0,0,6,0,0.13,0,6,0,0,,,0,0,2,0,0,71.27,0,,,0,3,0,0,11,0,0,0,0.6,,
1639,Inconel706,799,982,1,843,3,718,8,621,8,0,0,0.24,0,0.021,0.03,16.2,0,37.3,0,0,0,0,0.05,0,3,41.59,0,0,0,0.05,0,1.52,0,0,0,0,0,0,,31
1640,Inconel718,,954,1,718,8,621,8,0,0,0,0,0.6,0.004,0.03,0,18,0.008,19.2,,,0,0,2.9,0,5.25,53.07,0,,,0,0,0.95,0,0,0,0,0,0,,
1641,Waspaloy,,1065,1,760,5,649,3,0,0,0,0,1,0.01,0.025,13,19,0,0,0,,0,0,4,0,3,57.92,0,,,0,0,2,0,0,0,0,0,0.05,723,
1642,Haynes282,,1121,2,1010,2,788,8,0,0,0,0,1.5,0.005,0.06,10,20,0,1.5,,,0,0.3,10.5,0,0,53.89,0,,,0.15,0,2.1,0,0,0,0,0,0,,
1643,NimonicPE.16,,871,4,799,2,699,16,0,0,0,0,1.2,0.02,0.05,1,16.5,0,33,0,,0,0.1,1.1,0,0,43,0,,,0.1,0,1.2,0,0,0,0,0,0,660,
1644,MAR-M247:WLK,,1185,172,1185,0,1185,0,871,0,0,0,5.5,0.013,0.17,10.15,8.63,0,0.04,0,,0,0,0.73,0,0,59.66,1.4,,,0,3,1,0,9.67,0,0,0,0.04,853,
1645,KM4CP,965,1191,4,843,4,760,4,0,0,0,0,3.7,0.019,0.0429,17.85,12.44,0,0,0.137,0,0.0046,0,3.99,0,1.92,55.62,0,0,0,0,0,4.24,0,0.02,0,0,0,0.0205,,
1646,Inconel939,598,1160,4,1000,6,0,0,0,0,0,0,1.9,0.01,0.15,19,22.5,0,0,0,0,0,0,0,0,1,48.24,0,0,0,0,1.4,3.7,0,2,0,0,0,0.1,,6.5
1647,AlloyT+,,1150,4,800,4,0,0,0,0,0,0,3.1,0.02,0.045,17,15,0,0,,,0,0,4,0,0,53.88,0,,,0,2.5,4.4,0,0,0,0,0,0.06,,
1648,Inconel713C,,1205,4,925,16,925,16,0,0,0,0,6.3,0.011,0.09,0,13.5,0,0,,,0,0,4.6,0,1.8,71.33,0,,,0,1.5,0.8,0,0,0,0,0,0.07,,
1649,Haynes263,298,1121,2,1010,2,788,8,0,0,0,0,0.6,0.005,0.06,20,20,0,0.7,0,0,0,0.4,6,0,0,49.64,0,0,0,0.2,0,2.4,0,0,0,0,0,0,,58
1650,Inconel706,,982,1,843,3,718,8,621,8,0,0,0.24,0.0045,0.045,0,15.75,0.002,39.03,0,,0,0.06,0,0,2.89,40.19,0,,,0.13,0,1.66,0,0,0,0,0,0,1372,
1651,MAR-M247:WWS,895,1185,2,871,20,0,0,0,0,0,0,5.57,0.016,0.14,10.05,8.51,0,0.16,1.55,0,0,0,0.71,0,0,59.31,0,0,0,0,2.99,1.09,0,9.87,0,0,0,0.03,,5
1652,Waspaloy,,1020,4,850,4,760,16,0,0,0,0,1.5,0.006,0.08,13.5,19,0,2,,,0,0.1,4.3,0,0,56.31,0,,,0.15,0,3,0,0,0,0,0,0.05,,
1653,Inconel718,1319,732,8,607,8,0,0,0,0,0,0,0.7,0.004,0.035,0,17.8,0,18.3,0,0,0,0,2.9,0,5.4,53.86,0,0,0,0,0,1,0,0,0,0,0,0,,20.3
1654,Allvac718PLUS,,954,1,718,8,621,8,0,0,0,0,1.5,0,0,12,18,0,10,,,0,0,2.8,0,5.5,49.5,0,,,0,0,0.7,0,0,0,0,0,0,,
1655,Haynes282,625,1121,2,1010,2,788,8,0,0,0,0,1.5,0.005,0.06,10,20,0,1.5,0,0,0,0.3,8.5,0,0,55.89,0,0,0,0.15,0,2.1,0,0,0,0,0,0,,37.4
1656,NM3,,843,4,650,4,0,0,0,0,0,0,3.65,0.013,0.024,14.65,11.8,0,0,0,,0,0,3.3,0,0,61.01,0,,,0,0,5.5,0,0,0,0,0,0.052,1250,
1657,Inconel718,,941,4,760,16,0,0,0,0,0,0,0.59,0.003,0.04,0.02,17.53,0,20.01,0,,0,0.24,2.97,0,5.13,52.24,0,,,0.3,0,0.93,0,0,0,0,0,0,1245,
1658,Inconel706,1007,982,1,843,3,718,8,621,8,0,0,0.24,0.0045,0.045,0,15.75,0,39.03,0,0,0,0.06,0,0,2.89,40.19,0.002,0,0,0.13,0,1.66,0,0,0,0,0,0,,16
1659,Inconel738,,0,0,0,0,0,0,0,0,0,0,3.33,0.011,0.16,8.42,16.08,0,0,0,,0,0,1.74,0,2.61,59.67,0,,,0,1.71,3.56,0,2.61,0,0,0,0.1,1061,
1660,Nimonic075,260,1052,1,0,0,0,0,0,0,0,0,0,0,0.1,0,19.5,0,3,0,0,0,0.3,0,0,0,76,0,0,0,0.3,0,0.4,0,0,0,0,0,0,,23
1661,InconelMA6000,632,1232,0.5,954,2,843,24,0,0,0,0,4.5,0.01,0.05,0,15,0,0,0,0,0,0,2,0,0,69,0,0,0,0,2,2.5,0,4,1.968556244,0,0.531443756,0.15,,
1662,NimonicPK.33,902,1099,0.25,849,4,0,0,0,0,0,0,2,0.03,0.05,14,18.5,0,0.3,0,0,0,0.1,7,0,0,56,0,0,0,0.1,0,2,0,0,0,0,0,0,,
1663,Ticolloy11,,0,0,0,0,0,0,0,0,0,0,0.87,0.004,0.031,0,17.8,0,18,0,,0.001,0,3.02,0,5.42,53.89,0,,,0,0,0.96,0,0,0,0,0,0,1196,
1664,El-929,,1220,2,1050,4,0,0,0,0,0,0,4,0.02,0.1,14,10,0,0,,,0,0,4,0,0,60.38,0,,,0,0,2,0.5,5,0,0,0,0,,
1665,Inconel718p2,1177,1160,24,0,0,0,0,0,0,0,0,0.47,0.005,0.03,0,18.62,0,19.29,0,0,0,0.02,2.98,0,5.15,52.38,0.0025,0,0,0.05,0,1.01,0,0,0,0,0,0,,21.7
1666,Unnamedalloy5,632,1149,1,700,16,0,0,0,0,0,0,1.65,0,0.05,0,20,0,0,0,0,0,0,0,0,0,75.8,0,0,0,0,0,2.5,0,0,0,0,0,0,,8
1667,NimonicPE.16,447,1038,4,799,2,699,16,0,0,0,0,1.2,0.02,0.05,1,16.5,0,33,0,0,0,0.1,1.1,0,0,43,0,0,0,0.1,0,1.2,0,0,0,0,0,0,,
1668,Inconel718,900,954,1,718,8,621,8,760,350,0,0,0.5,0.004,0.02,0,18,0,18.1,0,0,0,0,2.9,0,5.3,54.17,0.008,0,0,0,0,1,0,0,0,0,0,0,,
1669,Inconel625,487,982,1,593,4,0,0,0,0,0,0,0.28,0,0.026,0,21.28,0,1.41,0,0,0,0.03,8.97,0.005,3.79,63.87,0,0,0,0.07,0,0.27,0,0,0,0,0,0,,46
1670,U720Li,,1157,4,1110,4,845,24,760,16,0,0,2.49,0.015,0.012,15.3,16.4,0,0,0,,0,0,3.06,0,0,56.35,0,,,0,0,5.04,0,1.3,0,0,0,0.035,1225,
1671,J16,334,1200,0.5,650,6,0,0,0,0,0,0,0.1,0,0.008,0,12.2,0,0,0,0,0,0,15.5,0,0,64.52,0,0,0,0,1,0,0,6.6,0.07,0,0,0,,
1672,Ticolloy12,600,0,0,0,0,0,0,0,0,0,0,0.94,0.003,0.032,0,17.53,0,17.83,0,0,0.001,0,3.05,0,5.72,53.93,0,0,0,0,0,0.96,0,0,0,0,0,0,,9
1673,Rene220,,871,0,0,0,0,0,0,0,0,0,1.3,0.015,0.04,20,20.1,0,1,,,0,0,2.4,0,1,48.95,0,,,0.5,2.1,2.5,0,0,0,0,0,0.1,,
1674,Inconel738LC,827,1121,2,843,24,0,0,0,0,0,0,3.48,0.01,0.1,8.36,16.06,0,0,0,0,0,0,1.85,0,0,66.79,0,0,0,0,0,3.35,0,0,0,0,0,0,,10
1675,Inconel718KC1557,1278.3,3092.4,1,2327.4,8,2012.4,8,0,0,0,0,0.06,0.0054,0.058,0.36,17.71,0,19.09,0,0,0,0.11,2.93,0,5.17,52.97,0.001,0,0,0.6,0,0.94,0,0,0,0,0,0,,9.4
1676,Unnamedalloy7,967,1149,1,700,16,0,0,0,0,0,0,0,0,0.05,0,20,0,0,0,0,0,0,0,0,8,71.95,0,0,0,0,0,0,0,0,0,0,0,0,,14.3
1677,Udimet720,,1113,2,0,,760,16,0,0,0,0,2.5,0.033,0.035,14.7,18,0,0,0,,0,0,3,0,0,55.15,0,,,0,0,5,0,1.25,0,0,0,0.03,1578,
1678,Rene220,,0,0,0,0,0,0,0,0,0,0,1.3,0.015,0.04,12.9,15,0,1,0,,0,0,2.4,0,1,61.15,0,,,0.5,2.1,2.5,0,0,0,0,0,0.1,769,
1679,Nimonic075,,1052,1,0,0,0,0,0,0,0,0,0,0,0.1,0,19.5,0,3,0,,0,0.3,0,0,0,76,0,,,0.3,0,0.4,0,0,0,0,0,0,540,
1680,Haynes242,628,1200,0.5,650,6,0,0,0,0,0,0,0,0,0,0,8,0,0,0,0,0,0,25,0,0,66,0,0,0,0,1,0,0,0,0,0,0,0,,
1681,Inconel718_Ta,,1093,1,816,8,760,2,0,0,0,0,0.47,0.0043,0.044,0,19.2,0,18,0,,0,0,3,0,0.02,49.1,0,,,0.02,9.1,1.04,0,0,0,0,0,0,1108,
1682,Inconel792,,1121,2,843,24,0,0,0,0,0,0,3.1,0.02,0.12,9,12.4,0,0,0,,0,0,1.9,0,0,61,0,,,0,3.9,4.5,0,3.8,0,0,0,0.1,1170,
1683,Alloy903,758,930,1,720,8,620,8,0,0,0,0,0.81,0.006,0.03,15,0.16,0,43.25,0,0,0,0,0,0,1.47,37.8,0,0,0,0,0,1.47,0,0,0,0,0,0,,4.3
1684,Inconel713C,718,925,16,0,0,0,0,0,0,0,0,6.3,0.011,0.09,0,13.5,0,0,0,0,0,0,4.6,0,1.8,71.33,0,0,0,0,1.5,0.8,0,0,0,0,0,0.07,,7.2
1685,Alloy909,,982,1,718,8,621,8,0,0,0,0,0.05,0,0.005,12.9,0.1,0,41.4,0,,0,0,0.03,0,5.1,38.44,0,,,0.42,0,1.56,0,0,0,0,0,0,776,
1686,Inconel706,,982,1,843,3,718,8,621,8,0,0,0.24,0.0045,0.045,0,15.75,0.002,39.03,0,,0,0.06,0,0,2.89,40.19,0,,,0.13,0,1.66,0,0,0,0,0,0,1027,
1687,Allvac718PLUS,,954,1,718,8,621,8,0,0,0,0,1.5,0,0,9,18,0,0.3,,,0,0,2.8,0,5.5,62.2,0,,,0,0,0.7,0,0,0,0,0,0,,
1688,CMSX2-singlecrystal,,1316,4,982,5,871,20,0,0,0,0,5.6,0,0,4.6,8,0,0,,,0,0,0.6,0,0,66,0,,,0,5.8,0.9,0,7.9,0,0,0,0,,
1689,TMW4,,1100,4,650,24,760,16,0,0,0,0,1.9,0.02,0.02,26.3,14.9,0,0,0,,0,0,2.8,0,0,46.84,0,,,0,0,6,0,1.2,0,0,0,0.02,1453,
1690,Inconel718KC1557,,954.4444444,1,718.3333333,8,621.1111111,8,648.8888889,1500,0,0,0.06,0.0054,0.058,0.36,17.71,0.001,19.09,0,,0,0.11,2.93,0,5.17,52.97,0,,,0.6,0,0.94,0,0,0,0,0,0,1398.3,
1691,Inconel718KC1554,,954.4444444,1,718.3333333,8,621.1111111,8,0,0,0,0,0.61,0.0044,0.061,0.36,17.86,0.001,19.95,0,,0,0.12,2.95,0,3.64,52.38,0,,,0.64,0,0.96,0,0,0,0,0,0,1153.5,
1692,Rene41,,1066,4,760,16,0,0,0,0,0,0,1.5,0.005,0.09,11,19,0,0,,,0,0,10,0,0,55,0,,,0,0,3.1,0,0,0,0,0,0,,
1693,MERL76,160,1176,2,1121,0,0,0,0,0,0,0,5,0.02,0.02,18.5,12.5,0,0,0.4,0,0,0,3.2,0,1.4,54.5,0,0,0,0,0,4.4,0,0,0,0,0,0.06,,67
1694,Inconel939,,1160,4,1000,6,800,4,0,0,0,0,2,0.004,0.15,19,22.4,0.005,0,,,0,0,0.01,0,1.02,48.23,0,,,0.001,1.45,3.71,0,2.02,0,0,0,0.003,,
1695,Inconel738,,0,0,0,0,0,0,0,0,0,0,3.4,0.011,0.17,8.7,16.2,0,0,0,,0,0,3.1,0,1,62.22,0,,,0,1.7,3.3,0,0.1,0,0,0,0.1,1085,
1696,Rene220,,0,0,0,0,0,0,0,0,0,0,1.3,0.015,0.04,12.9,21,0,1,0,,0,0,2.4,0,1,55.15,0,,,0.5,2.1,2.5,0,0,0,0,0,0.1,866,
1697,Ticolloy4,,0,0,0,0,0,0,0,0,0,0,0.63,0.004,0.028,0,17.8,0,18.3,0,,0.001,0,3.05,0,5.28,53.57,0,,,0,0,1.34,0,0,0,0,0,0,1477,
1698,Udimet720,1187,1113,2,0,24,760,16,0,0,0,0,2.5,0.033,0.035,14.7,18,0,0,0,0,0,0,3,0,0,55.15,0,0,0,0,0,5,0,1.25,0,0,0,0.03,,15.3
1699,Unnamedalloy30,,982,1,720,8,620,8,0,0,0,0,0.55,0.004,0.03,19.6,0,0,44.86,,,0,0,0,0,4.02,29.2,0,,,0.45,0,1.29,0,0,0,0,0,0,,
1700,GH220,,1220,4,1050,4,950,2,0,0,0,0,4.12,0.013,0.046,14.55,9.9,0.004,0,,,0.005,0.02,5.4,0,0,57.97,0,,,0.06,0,2.3,0.27,5.35,0,0,0,0,,
1701,RR7080,815,871,20,0,0,0,0,0,0,0,0,5.5,0.015,0.14,10,9,0,0,1.5,0,0,0,0,0,0,61,0,0,0,0,2.5,1.5,0,10,0,0,0,0.05,,5
1702,Inconel939,652,1160,4,1000,6,800,4,0,0,0,0,2,0.004,0.15,19,22.4,0,0,0,0,0,0,0.01,0,1.02,48.23,0.005,0,0,0.001,1.45,3.71,0,2.02,0,0,0,0.003,,
1703,GH033,,0,0,0,0,0,0,0,0,0,0,0.7,0.007,0.02,0,20,0,0,,,0.006,0,0,0,0,76.77,0,,,0,0,2.5,0,0,0,0,0,0,,
1704,Rene80,,1218,4,1093,4,1052,24,843,16,0,0,3,0.015,0.17,9.5,14,0,0,,,0,0,4,0,0,60,0,,,0,0,5,0,4,0,0,0,0.03,,
1705,J15,358,1200,0.5,650,6,0,0,0,0,0,0,0.1,0,0.005,0,12.3,0,0,0,0,0,0,17.3,0,0,64.42,0,0,0,0,1,0,0,4.8,0.08,0,0,0,,
1706,Inconel625,384,1038,1,732,16,0,0,0,0,0,0,0.2,0,0.05,0,21.5,0,2,0,0,0,0.2,9,0,1,65.65,0,0,0,0.2,0,0.2,0,0,0,0,0,0,,
1707,Udimet720P/M,,1129,2,760,8,649,24,0,0,0,0,2.5,0.02,0.025,14.75,16,0,0,0,,0,0,3,0,0,57.41,0,,,0,0,5,0,1.25,0,0,0,0.07,1569,
1708,HastelloyX,,1121,1,0,0,0,0,0,0,0,0,0,0,0.1,1.5,22,0,18.5,0,,0,0.5,9,0,0,47,0,,,0.5,0,0,0,0.6,0,0,0,0,570,
1709,Inconel706,,982,1,843,3,718,8,621,8,0,0,0.23,0.0045,0.041,0,15.79,0.001,37.88,0,,0,0.07,0,0,3.05,41.16,0,,,0.09,0,1.68,0,0,0,0,0,0,1007,
1710,Inconel718KC1551,790,3452.4,1,2327.4,8,2012.4,8,0,0,0,0,1.28,0.0063,0.059,0.63,17.23,0,18.3,0,0,0,0.14,2.99,0,3.85,53.68,0.003,0,0,0.34,0,1.45,0,0,0,0,0,0,,32.9
1711,Rene63,,1177,1,871,4,760,16,0,0,0,0,3.8,0.01,0.02,15,14,0,0,0,,0,0,6,0,0,58.62,0,,,0,0,2.5,0,0,0,0,0,0.05,1012,
1712,Haynes282,,1121,2,1010,2,788,8,0,0,0,0,1.5,0.005,0.06,10,20,0,1.5,,,0,0.3,8.5,0,0,55.89,0,,,0.15,0,2.1,0,0,0,0,0,0,,
1713,Rene95,1469,1093,1,760,64,0,0,0,0,0,0,3.43,0.009,0.07,7.85,13.63,0,0,0,0,0,0,3.5,0,3.46,62,0.007,0,0,0.01,0,2.48,0,3.5,0,0,0,0.05,,17
1714,Inconel713C,,0,0,0,0,0,0,0,0,0,0,6.3,0.011,0.09,0,12.7,0,0,,,0,0,4.5,0,1,70.93,0,,,0,3.6,0.8,0,0,0,0,0,0.07,,
1715,Inconel718KC1553,1254.8,3092.4,1,2327.4,8,2012.4,8,0,0,0,0,0.64,0.0072,0.046,0.44,17.8,0,17.1,0,0,0,0.12,2.98,0,6.53,53.34,0.001,0,0,0.63,0,0.9,0,0,0,0,0,0,,10.8
1716,Waspaloy1729,455.5,1190,24,847,4,760,16,0,0,0,0,1.34,0.001,0.035,1.3,19.2,0,0,0,0,0,0,3.95,0,0,71.1,0,0,0,0,0,3.01,0,0,0,0,0,0.06,,
1717,Inconel100,,0,0,0,0,0,0,0,0,0,0,5.5,0.014,0.18,15,10,0,0,0,,0,0,3,0,0,60,0,,,0,0,4.7,1,0,0,0,0,0.06,1015,
1718,Inconel601,455,0,1,0,0,0,0,0,0,0,0,1.4,0,0.05,0,23,0,14.1,0,0,0,0.5,0,0,0,60.5,0,0,0,0.2,0,0,0,0,0,0,0,0,,40
1719,D-979,,1121,1,843,6,704,16,0,0,0,0,1,0.01,0.05,0,15,0,27,0,,0,0.3,4,0,0,45,0,,,0.2,0,3,0,0,0,0,0,0,1105,
1720,Inconel706,,982,1,843,3,718,8,621,8,0,0,0.23,0.0045,0.041,0,15.79,0.001,37.88,0,,0,0.07,0,0,3.05,41.16,0,,,0.09,0,1.68,0,0,0,0,0,0,1331,
1721,Udimet720P_M,1127,1129,2,760,8,649,24,0,0,0,0,2.5,0.04,0.025,14.75,16,0,0,0,0,0,0,3,0,0,57.41,0,0,0,0,0,5,0,1.25,0,0,0,0.035,,19.5
1722,Inconel738LC,665,1120,2,845,24,0,0,0,0,0,0,3.44,0.01,0.09,8.61,15.95,0,0.04,0,0,0,0,1.77,0,0.92,61.18,0,0,0,0,1.76,3.55,0,2.64,0,0,0,0.038,,8
1723,InconelMA6000,,1232,0.5,954,5,954,2,843,24,0,0,4.5,0.01,0.05,0,15,0,0,0,,0,0,2,0,0,69,0,,,0,2,2.5,0,4,0,0,0,0.15,1155,
1724,J5,,1200,0,750,5,750,6,0,0,0,0,0.1,0,0.01,0,12.3,0,0,,,0,0,22,0,0,64.51,0,,,0,1,0,0,0,0,0,0,0,,
1725,GH033,,0,0,0,0,0,0,0,0,0,0,0.7,0.007,0.02,0,20,0,0,,,0.03,0,0,0,0,76.77,0,,,0,0,2.5,0,0,0,0,0,0,,
1726,Nimonic263,,1149,0,799,8,799,8,0,0,0,0,0.5,0.001,0.06,20,20,0,0,0,,0,0.4,5.9,0,0,51,0,,,0.3,0,2.1,0,0,0,0,0,0.02,970,
1727,NimonicPK.33,,843,0,849,25,849,4,0,0,0,0,2,0.03,0.05,14,18.5,0,0.3,0,,0,0.1,7,0,0,56,0,,,0.1,0,2,0,0,0,0,0,0,1000,
1728,Nimonic115,670,1190,1.5,1099,6,0,0,0,0,0,0,4.9,0.16,0.15,13.2,14.3,0,0,0,0,0,0,0,0,0,60,0,0,0,0,0,3.7,0,0,0,0,0,0.04,,18
1729,Haynes282,631,1121,2,1010,2,788,8,0,0,0,0,1.5,0.005,0.06,10,20,0,1.5,0,0,0,0.3,8.5,0,0,55.89,0,0,0,0.15,0,2.1,0,0,0,0,0,0,,27.5
1730,N-155,,1177,1,816,4,0,0,0,0,0,0,0,0,0.15,20,21,0,30,,,0,1.5,3,0.15,1,20,0,,,0.5,0,0,0,2.5,0,0,0,0,,
1731,Alloy909,,982,1,720,8,620,8,0,0,0,0,0.06,0.007,0.01,13.2,0.03,0,45.22,0,,0,0,0,0,1.42,38.2,0,,,0.43,0,1.42,0,0,0,0,0,0,906,
1732,Waspaloy,,1079,4,843,24,760,16,0,0,0,0,1.3,0.006,0.08,13.5,19.5,0,0,0,,0,0,4.3,0,0,58,0,,,0,0,3,0,0,0,0,0,0,650,
1733,Udimet720Li,,1168,2,760,,760,8,649,24,0,0,2.54,0.018,0.013,14.52,16.06,0,0,0,,0,0,3.08,0,0,57.53,0,,,0,0,5.04,0,1.2,0,0,0,0,1258,
1734,Udimet720,801,843,24,0,16,0,0,0,0,0,0,2.5,0.033,0.035,14.7,18,0,0,0,0,0,0,3,0,0,55.15,0,0,0,0,0,5,0,1.25,0,0,0,0.03,,23.8
1735,Udimet720Li,938,1168,2,1143,2,760,8,649,24,0,0,2.5,0.018,0.023,14.73,16.26,0,0,0,0,0,0,3.01,0,0,57.14,0,0,0,0,0,5.05,0,1.27,0,0,0,0,,22
1736,NM3,,1175,4,700,24,800,4,0,0,0,0,3.65,0.013,0.024,14.65,11.8,0,0,,,0,0,3.3,0,0,61.01,0,,,0,0,5.5,0,0,0,0,0,0.052,,
1737,Unnamedalloy9,,0,0,0,0,0,0,0,0,0,0,5.75,0,0,15,10,0,0,,,0,0,3.5,0,0,61.15,0,,,0,0,4.6,0,0,0,0,0,0,,
1738,Rene220,,871,0,0,0,0,0,0,0,0,0,1.3,0.015,0.04,8,20.1,0,1,,,0,0,2.4,0,1,60.95,0,,,0.5,2.1,2.5,0,0,0,0,0,0.1,,
1739,Udimet700,,1315,4,1079,4,843,24,760,16,0,0,4.42,0.03,0.06,18.8,15.5,0,0.15,,,0,0.1,5.1,0,0,52.28,0,,,0.1,0,3.41,0,0,0,0,0,0.05,,
1740,Inconel713C,,1205,4,925,16,925,16,0,0,0,0,6,0.008,0.07,0,13.2,0,0,0,,0,0,4.4,0,2,73.47,0,,,0,0,0.8,0,0,0,0,0,0.05,871,
1741,AlloyT+B,933,1150,4,800,4,0,0,0,0,0,0,3.1,0.035,0.045,17,15,0,0,0,0,0,0,4,0,0,53.86,0,0,0,0,2.5,4.4,0,0,0,0,0,0.06,,25.81
1742,Waspaloy1653,,1190,24,847,4,760,16,0,0,0,0,1.33,0.003,0.036,8.1,19.3,0,0,0,,0,0,3.99,0,0,64.17,0,,,0,0,3.01,0,0,0,0,0,0.06,1305,
1743,Unnamedalloy28,,1150,4,900,50,0,0,0,0,0,0,1.49,0,0.006,19.2,24.25,0,0,,,0,0,1.44,0,1.08,76.4,0,,,0,0,2.93,0,0,0,0,0,0,,
1744,Rene41,530,1066,4,760,16,0,0,0,0,0,0,1.5,0.005,0.09,11,19,0,0,0,0,0,0,10,0,0,55,0,0,0,0,0,3.1,0,0,0,0,0,0,,12
1745,Rene220,,0,0,0,0,0,0,0,0,0,0,1.3,0.015,0.04,0,20.1,0,1,,,0,0,2.4,0,1,68.95,0,,,0.5,2.1,2.5,0,0,0,0,0,0.1,,
1746,Inconel601,,1149,1,0,0,0,0,0,0,0,0,1.4,0,0.05,0,23,0,14.1,,,0,0.5,0,0,0,60.5,0,,,0.2,0,0,0,0,0,0,0,0,,
1747,Inconel718/m,,1024,1,941,5,941,4,843,7,0,0,0.5,0,0,0,18.5,0,18.5,0,,0,0,3,0,5,53.4,0,,,0,0,1,0,0,0,0,0,0,1227,
1748,Nimonic075,,1052,1,0,0,0,0,0,0,0,0,0,0,0.1,0,19.5,0,3,,,0,0.3,0,0,0,76,0,,,0.3,0,0.4,0,0,0,0,0,0,,
1749,Inconel718_Ta,,1093,1,816,8,760,2,0,0,0,0,0.47,0.0043,0.044,0,19.2,0,18,,,0,0,3,0,0.02,49.1,0,,,0.02,9.1,1.04,0,0,0,0,0,0,,
1750,Inconel738LC,,1120,2,845,24,0,0,0,0,0,0,3.44,0.01,0.09,8.61,15.95,0,0.04,,,0,0,1.77,0,0.92,61.18,0,,,0,1.76,3.55,0,2.64,0,0,0,0.038,,
1751,Udimet520,,1121,4,843,24,760,16,0,0,0,0,1.98,0.005,0.04,12.2,12.1,0,0.1,,,0,0.1,6.2,0,0,63.2,0,,,0.1,0,3,0,0.98,0,0,0,0,,
1752,Nimonic105,485,1149,4,1060,16,848,16,0,0,0,0,4.7,0.005,0.13,20,15,0,0,0,0,0,0.3,5,0,0,53,0,0,0,0.3,0,1.2,0,0,0,0,0,0.1,,42
1753,Inconel718,1034,954,1,718,8,621,8,0,0,0,0,0.44,0,0.027,0,17.82,0,18.42,0,0,0,0,2.92,0,5.31,54.09,0,0,0,0,0.02,0.95,0,0,0,0,0,0,,24.5
1754,TDNickel,,982,1,0,0,0,0,0,0,0,0,0,0,0,0,0,0,0,0,,0,0,0,0,0,98,0,,,0,0,0,0,0,0,0,0,0,690,
1755,Inconel718KC1544,1161.8,3452.4,1,2327.4,8,2012.4,8,0,0,0,0,0.31,0.0055,0.071,0.39,17.8,0,18.06,0,0,0,0.11,2.94,0,6.03,53.27,0.001,0,0,0.95,0,0.52,0,0,0,0,0,0,,12.2
1756,Udimet710,,1149,2,1066,4,760,16,0,0,0,0,2.48,0.015,0.06,15.5,17.8,0,0.14,,,0,0.03,3.17,0,0,54.09,0,,,0,0,4.97,0,1.75,0,0,0,0,,
1757,Inconel718,,954,1,718,8,621,8,0,0,0,0,0.6,0.004,0.03,0,18,0.011,19.2,,,0,0,2.9,0,5.25,53.07,0,,,0,0,0.95,0,0,0,0,0,0,,
1758,Inconel718P_M,1258,927,2,718,8,621,8,0,0,0,0,5.45,0,0.04,0,18.61,0,18.61,0,0,0,0,3.02,0,0,53.35,0,0,0,0,0,0.92,0,0,0,0,0,0,,14.8
1759,Rene95,895,899,24,1093,1,0,16,0,0,0,0,3.5,0.009,0.074,8.12,13.66,0,0.11,0,0,0,0,3.46,0.0028,3.45,61.5,0.006,0,0,0,0,2.54,0,3.42,0,0,0,0.044,,9
1760,Udimet720,1156,1129,2,760,8,649,24,0,0,0,0,2.5,0.017,0.015,14.75,16,0,0,0,0,0,0,3,0,0,57.43,0,0,0,0,0,5,0,1.25,0,0,0,0.035,,18.2
1761,MAR-M247:WST,,1185,172,1185,0,1185,0,871,0,0,0,5.42,0.015,0.13,10,8.4,0,0.08,,,0,0,0.78,0,0,59.81,1.41,,,0,2.9,1.03,0,10,0,0,0,0.03,,
1762,Inconel625,617,927,1,663,4,0,0,0,0,0,0,0.28,0,0.02,0,21.56,0,1.41,0,0,0,0.05,8.92,0.007,3.77,63.67,0,0,0,0.05,0,0.26,0,0,0,0,0,0,,44
1763,MAR-M247:WLK,811,1185,2,871,20,0,0,0,0,0,0,5.5,0.013,0.17,10.15,8.63,0,0.04,1.4,0,0,0,0.73,0,0,59.66,0,0,0,0,3,1,0,9.67,0,0,0,0.04,,6.5
1764,D-979,,1121,1,843,6,704,16,0,0,0,0,1,0.01,0.05,0,15,0,27,,,0,0.3,4,0,0,45,0,,,0.2,0,3,0,0,0,0,0,0,,
1765,Rene220,,0,0,0,0,0,0,0,0,0,0,1.3,0.015,0.04,12.9,18,0,1,0,,0,0,2.4,0,1,58.15,0,,,0.5,2.1,2.5,0,0,0,0,0,0.1,840,
1766,Inconel718Dir.Age,,718,8,621,8,0,0,0,0,0,0,0.5,0,0.04,0,19,0,18.5,0,,0,0.2,3,0,5.1,52.5,0,,,0.2,0,0.9,0,0,0,0,0,0,1350,
1767,Inconel625,,982,1,690,16,0,0,0,0,0,0,0.32,0,0.019,0,21.49,0,1.41,0,,0,0.04,8.88,0.006,3.77,63.74,0,,,0.07,0,0.26,0,0,0,0,0,0,1152,
1768,Inconel718P/M,,871,2,718,8,621,8,0,0,0,0,5.45,0,0.04,0,18.61,0,18.61,0,,0,0,3.02,0,0,53.35,0,,,0,0,0.92,0,0,0,0,0,0,1489,
1769,Inconel731,,0,0,0,0,0,0,0,0,0,0,5.5,0.015,0.18,10,9.5,0,0,0,,0,0,2.5,0,0,67,0,,,0,0,4.6,1,0,0,0,0,0.06,525,
1770,Inconel718P_M,1039,927,2,718,8,621,8,0,0,0,0,5.45,0,0.04,0,18.61,0,18.61,0,0,0,0,3.02,0,0,53.35,0,0,0,0,0,0.92,0,0,0,0,0,0,,12.1
1771,Inconel718,,941,4,760,16,0,0,0,0,0,0,0.62,0.002,0.04,0.01,17.56,0,18.11,0,,0,0.13,3.06,0,5.3,54.13,0,,,0.11,0,0.93,0,0,0,0,0,0,1338,
1772,Inconel601,220,0,1,0,0,0,0,0,0,0,0,1.4,0,0.05,0,23,0,14.1,0,0,0,0.5,0,0,0,60.5,0,0,0,0.2,0,0,0,0,0,0,0,0,,78
1773,Inconel718KC1539,,954.4444444,1,718.3333333,8,621.1111111,8,648.8888889,1500,0,0,0.68,0.0084,0.062,0.23,17.48,0.004,18.09,0,,0,0.11,3.01,0,5.41,52.94,0,,,0.17,0,0.91,0,0,0,0,0,0,1431.4,
1774,Inconel617,,1177,4,0,0,0,0,0,0,0,0,1,0,0.07,12.5,22,0,0,,,0,0,9,0,0,54,0,,,0,0,0.3,0,0,0,0,0,0,,
1775,Inconel713LC,580,0,0,0,0,0,0,0,0,0,0,5.9,0.01,0.05,0,12,0,0,0,0,0,0,4.5,0,2,75,0,0,0,0,0,1.6,0,0,0,0,0,0.1,,12
1776,RR1000,,1130,4,800,16,750,0,0,0,0,0,3,0.015,0.027,18.5,15,0,0,0,,0,0,5,0,0,52.05,0.75,,,0,2,3.6,0,0,0,0,0,0.06,1212,
1777,Rene220,,843,0,0,0,0,0,0,0,0,0,1.3,0.015,0.04,12.9,21,0,1,,,0,0,2.4,0,1,55.15,0,,,0.5,2.1,2.5,0,0,0,0,0,0.1,,
1778,Inconel625,382,1038,1,732,16,0,0,0,0,0,0,0.2,0,0.05,0,21.5,0,2,0,0,0,0.2,9,0,2,64.65,0,0,0,0.2,0,0.2,0,0,0,0,0,0,,
1779,Unnamedalloy17,,0,0,0,0,0,0,0,0,0,0,6,0.02,0.097,0,6,0,0,,,0,0,2,0,1.5,73.29,0,,,0,0,0,0,11,0,0,0,0.1,,
1780,Inconel731,603,0,0,0,0,0,0,0,0,0,0,5.5,0.015,0.18,10,9.5,0,0,0,0,0,0,2.5,0,0,67,0,0,0,0,0,4.6,1,0,0,0,0,0.06,,12.5
1781,AlloyT+,,1150,4,800,4,0,0,0,0,0,0,3.1,0.02,0.045,17,15,0,0,0,,0,0,4,0,0,53.88,0,,,0,2.5,4.4,0,0,0,0,0,0.06,961,
1782,UDM56,,1163,2,0,871,0,0,0,0,0,0,4.5,0.07,0.02,5,16,0,0,,,0,0,1.5,0,0,64,0,,,0,0,2,0.5,6,0,0,0,0.03,,
1783,Rene95,1158,1093,1,815,4,0,0,0,0,0,0,3.43,0.009,0.07,7.85,13.63,0,0,0,0,0,0,3.5,0,3.46,62,0.007,0,0,0.01,0,2.48,0,3.5,0,0,0,0.05,,15
1784,Nimonic263,490,1149,2,799,8,0,0,0,0,0,0,0.45,0,0.06,20,20,0,0,0,0,0,0,5.85,0,0,51.49,0,0,0,0,0,2.15,0,0,0,0,0,0,,50
1785,Inconel718,765,996,1,718,8,621,8,0,0,0,0,0.5,0.005,0.04,0,18.5,0,18.5,0,0,0,0,3,0,5.1,52.5,0,0,0,0,0,0.9,0,0,0,0,0,0,,16
1786,Inconel718,1185,982,1,718,8,621,18,0,0,0,0,0.5,0,0.04,0,19,0,18.5,0,0,0,0.2,3,0,5.1,52.5,0,0,0,0.2,0,0.9,0,0,0,0,0,0,,21
1787,Nimonic263,145,1149,2,799,8,0,0,0,0,0,0,0.45,0,0.06,20,20,0,0,0,0,0,0,5.85,0,0,51.49,0,0,0,0,0,2.15,0,0,0,0,0,0,,58
1788,TDNickel,1189,982,1,0,0,0,0,0,0,0,0,0,0,0,0,0,0,0,0,0,0,0,0,0,0,98,0,0,0,0,0,0,0,0,0,1.757575758,0.242424242,0,,27.8
1789,Inconel718,,954,1,718,8,621,8,0,0,0,0,0.44,0,0.027,0,17.82,0,18.42,0,,0,0,2.92,0,5.31,54.09,0,,,0,0.02,0.95,0,0,0,0,0,0,1181,
1790,Udimet500,,1149,4,1079,4,760,16,0,0,0,0,3,0.07,0.07,19,18,0,0,,,0,0,4.2,0,0,52,0,,,0,0,3,0,0,0,0,0,0.05,,
1791,Nimonic263,490,1149,2,799,8,0,0,0,0,0,0,0.45,0,0.06,20,20,0,0,0,0,0,0,5.85,0,0,51.49,0,0,0,0,0,2.15,0,0,0,0,0,0,,51
1792,Inconel731,,0,0,0,0,0,0,0,0,0,0,5.5,0.015,0.18,10,9.5,0,0,0,,0,0,2.5,0,0,67,0,,,0,0,4.6,1,0,0,0,0,0.06,895,
1793,Inconel718Dir.Age,,718,8,621,8,0,0,0,0,0,0,0.5,0,0.04,0,19,0,18.5,0,,0,0.2,3,0,5.1,52.5,0,,,0.2,0,0.9,0,0,0,0,0,0,1530,
1794,Inconel718Super,1105,927,1,718,8,621,8,0,0,0,0,0.5,0,0.04,0,19,0,18.5,0,0,0,0.2,3,0,5.1,52.5,0,0,0,0.2,0,0.9,0,0,0,0,0,0,,16
1795,Ticolloy4,945,0,0,0,0,0,0,0,0,0,0,0.63,0.004,0.028,0,17.8,0,18.3,0,0,0.001,0,3.05,0,5.28,53.57,0,0,0,0,0,1.34,0,0,0,0,0,0,,5
1796,Inconel600,,1121,2,0,0,0,0,0,0,0,0,0,0,0.08,0,15.5,0,8,0,,0,0.5,0,0,0,76,0,,,0.2,0,0,0,0,0,0,0,0,450,
1797,EP741NP,,1210,8,1160,32,871,32,0,0,0,0,5.02,0.015,0.04,15.8,8.2,0,0,,,0,0,3.9,0,2.56,57.47,0.24,,,0,0,1.45,0,5.3,0,0,0,0.01,,
1798,Waspaloy11,,1020,4,845,4,760,16,0,0,0,0,1.36,0.005,0.018,14,18.9,0,0,,,0,0,4.1,0,0,58.52,0,,,0,0,3.1,0,0,0,0,0,0,,
1799,Astroloy,,1093,4,871,8,982,4,649,24,0,0,4,0.03,0.06,17,15,0,0,0,,0,0,5.3,0,0,55,0,,,0,0,3.5,0,0,0,0,0,0,1415,
1800,Inconel718KC1553,1221.8,3092.4,1,2327.4,8,2012.4,8,0,0,0,0,0.64,0.0072,0.046,0.44,17.8,0,17.1,0,0,0,0.12,2.98,0,6.53,53.34,0.001,0,0,0.63,0,0.9,0,0,0,0,0,0,,10.7
1801,RR7080,,871,20,0,0,0,0,0,0,0,0,5.5,0.015,0.14,10,9,0,0,0,,0,0,0,0,0,61,1.5,,,0,2.5,1.5,0,10,0,0,0,0.05,1035,
1802,Allvac718PLUS,,954,1,718,8,621,8,704,0,0,0,1.5,0,0,3,18,0,10,,,0,0,2.8,0,5.5,58.5,0,,,0,0,0.7,0,0,0,0,0,0,,
1803,x-750,662,1149,2,843,24,704,20,0,0,0,0,0.8,0,0.04,0.14,16.7,0,0,0,0,0,0,0.07,0,0,79.83,0,0,0,0,0,2.42,0,0,0,0,0,0,,16
1804,Inconel600,,1121,2,0,0,0,0,0,0,0,0,0,0,0.08,0,15.5,0,8,0,,0,0.5,0,0,0,76,0,,,0.2,0,0,0,0,0,0,0,0,140,
1805,Unnamedalloy29,,0,0,0,0,0,0,0,0,0,0,5,0.02,0.07,18.53,12.38,0,0,,,0,0.01,3.29,0,0,55.72,0,,,0,0,4.18,0.74,0,0,0,0,0.06,,
1806,Inconel713LC,785,0,0,0,0,0,0,0,0,0,0,5.9,0.01,0.05,0,12,0,0,0,0,0,0,4.5,0,2,75,0,0,0,0,0,1.6,0,0,0,0,0,0.1,,11
1807,Nimonic105,,1149,4,1060,16,848,16,0,0,0,0,4.7,0.005,0.13,20,15,0,0,,,0,0.3,5,0,0,53,0,,,0.3,0,1.2,0,0,0,0,0,0.1,,
1808,Incoloy909,,982,1,718,8,621,8,0,0,0,0,0.05,0,0.005,12.9,0.1,0,41.1,0,,0,0,0,0,5.1,38.77,0,,,0.42,0,1.56,0,0,0,0,0,0,972,
1809,TMW4,,1100,4,650,24,760,16,0,0,0,0,1.9,0.02,0.02,26.3,14.9,0,0,0,,0,0,2.8,0,0,46.84,0,,,0,0,6,0,1.2,0,0,0,0.02,1133,
1810,Inconel718Super,1020,927,1,718,8,621,8,0,0,0,0,0.5,0,0.04,0,19,0,18.5,0,0,0,0.2,3,0,5.1,52.5,0,0,0,0.2,0,0.9,0,0,0,0,0,0,,18
1811,Inconel600,,1121,2,0,0,0,0,0,0,0,0,0,0,0.08,0,15.5,0,8,,,0,0.5,0,0,0,76,0,,,0.2,0,0,0,0,0,0,0,0,,
1812,Unnamedalloy28,1120,1150,4,900,50,0,0,0,0,0,0,1.49,0,0.006,19.2,24.25,0,0,0,0,0,0,1.44,0,1.08,76.4,0,0,0,0,0,2.93,0,0,0,0,0,0,,13.6
1813,Rene95,345,899,24,1093,1,0,16,0,0,0,0,3.5,0.009,0.074,8.12,13.66,0,0.11,0,0,0,0,3.46,0.0028,3.45,61.5,0.006,0,0,0,0,2.54,0,3.42,0,0,0,0.044,,12
1814,Inconel718Super,,927,1,718,8,621,8,0,0,0,0,0.5,0,0.04,0,19,0,18.5,0,,0,0.2,3,0,5.1,52.5,0,,,0.2,0,0.9,0,0,0,0,0,0,1130,
1815,Inconel731,704,0,0,0,0,0,0,0,0,0,0,5.5,0.015,0.18,10,9.5,0,0,0,0,0,0,2.5,0,0,67,0,0,0,0,0,4.6,1,0,0,0,0,0.06,,5
1816,HastelloyC-22,275,1121,0,0,0,0,0,0,0,0,0,0,0,0.01,2.5,21.5,0,5.5,0,0,0,1,13.5,0,0,51.6,0,0,0,0.1,0,0,0.3,4,0,0,0,0,,61
1817,Inconel738LC,,1120,2,845,24,0,0,0,0,0,0,3.44,0.01,0.1,8.35,16.01,0,0.12,,,0,0,1.74,0,0.81,61.67,0,,,0,1.66,3.4,0,2.66,0,0,0,0.03,,
1818,Inconel738X,635,1121,2,843,24,0,0,0,0,0,0,3.7,0.0125,0.15,8.96,15.5,0,0.14,0,0,0,0.1,1.68,0,1.5,59.89,0,0,0,0.1,1.9,3.75,0,2.55,0,0,0,0.069,,7
1819,Inconel718KC1539,,1065.555556,1,718.3333333,8,621.1111111,8,0,0,0,0,0.68,0.0084,0.062,0.23,17.48,0.004,18.09,0,,0,0.11,3.01,0,5.41,52.94,0,,,0.17,0,0.91,0,0,0,0,0,0,1283.1,
1820,Ticolloy1,1074,0,0,0,0,0,0,0,0,0,0,0.46,0.003,0.031,0,18,0,18.25,0,0,0.001,0,3.05,0,5.26,54,0,0,0,0,0,0.95,0,0,0,0,0,0,,19.3
1821,Udimet500,,1079,4,843,24,760,16,0,0,0,0,2.99,0.004,0.08,19,19.3,0,0.24,,,0,0.1,4.15,0,0,51.06,0,,,0.13,0,2.95,0,0,0,0,0,0,,
1822,PM3030,88,1230,1,955,2,0,24,0,0,0,0,6.6,0,0,0,17,0,0,0,0,0,0,2,0,0,67.8,0,0,0,0,2,0,0,3.5,0.866164748,0,0.233835252,0,,
1823,Inconel939,,1160,4,1000,6,0,0,0,0,0,0,1.9,0.01,0.15,19,22.5,0,0,0,,0,0,0,0,1,48.24,0,,,0,1.4,3.7,0,2,0,0,0,0.1,978,
1824,MERL76,,1176,2,1121,0,0,0,0,0,0,0,5,0.02,0.02,18.5,12.5,0,0,,,0,0,3.2,0,1.4,54.5,0.4,,,0,0,4.4,0,0,0,0,0,0.06,,
1825,U720Li,930,1157,4,1110,4,845,24,760,16,0,0,2.49,0.015,0.012,15.3,16.4,0,0,0,0,0,0,3.06,0,0,56.35,0,0,0,0,0,5.04,0,1.3,0,0,0,0.035,,14
1826,Waspaloy1727,,1190,24,847,4,760,16,0,0,0,0,1.34,0.003,0.033,5.8,18.9,0,0,,,0,0,3.92,0,0,67,0,,,0,0,2.94,0,0,0,0,0,0.06,,
1827,Inconel718KC1550,,954.4444444,1,718.3333333,8,621.1111111,8,0,0,0,0,1.05,0.0063,0.054,0.4,17.51,0.002,17.3,0,,0,0.1,2.91,0,5.93,53.68,0,,,0.34,0,0.68,0,0,0,0,0,0,1426.5,
1828,Inconel939,,1160,4,999,6,899,24,699,16,0,0,1.9,0.009,0.15,19,22.5,0,0,0,,0,0,0,0,1,48,0,,,0,1.4,3.7,0,2,0,0,0,0.09,985,
1829,Udimet710,,1177,4,1079,4,843,24,760,16,0,0,2.5,0.02,0.07,15,18,0,0,0,,0,0,3,0,0,55,0,,,0,0,5,0,1.5,0,0,0,0,705,
1830,Udimet720P/M,,760,2,7600,8,649,24,0,0,0,0,2.5,0.02,0.025,14.7,16,0,0,0,,0,0,3,0,0,57.48,0,,,0,0,5,0,1.25,0,0,0,0.03,1600,
1831,Inconel718p5,,1160,24,0,0,0,0,0,0,0,0,0.5,0.005,0.02,0,18.76,0.013,18.56,0,,0,0.02,3.01,0,5.17,52.9,0,,,0.05,0,1.01,0,0,0,0,0,0,1436,
1832,Inconel718,,954,1,718,8,621,8,0,0,0,0,0.6,0.004,0.03,0,18,0.032,19.2,,,0,0,2.9,0,5.25,53.07,0,,,0,0,0.95,0,0,0,0,0,0,,
1833,Inconel718,948,996,1,718,8,621,8,0,0,0,0,0.5,0.005,0.04,0,18.5,0,18.5,0,0,0,0,3,0,5,52.6,0,0,0,0,0,0.9,0,0,0,0,0,0,,
1834,Inconel713C,728,925,16,0,0,0,0,0,0,0,0,6.3,0.011,0.09,0,12.7,0,0,0,0,0,0,4.5,0,1,70.93,0,0,0,0,3.6,0.8,0,0,0,0,0,0.07,,6.5
1835,Inconel713+Hf,760,0,0,0,0,0,0,0,0,0,0,5.9,0.015,0.05,0,12,0,0,1.3,0,0,0,4.5,0,2,74,0,0,0,0,0,0.6,0,0,0,0,0,0.05,,10
1836,Inconel706,,982,1,843,3,718,8,621,8,0,0,0.24,0.0045,0.045,0,15.75,0.002,39.03,0,,0,0.06,0,0,2.89,40.19,0,,,0.13,0,1.66,0,0,0,0,0,0,1082,
1837,NimonicPE.16,,871,4,799,2,699,16,0,0,0,0,1.2,0.02,0.05,1,16.5,0,33,0,,0,0.1,1.1,0,0,43,0,,,0.1,0,1.2,0,0,0,0,0,0,510,
1838,Inconel706,1020,982,1,843,3,718,8,621,8,0,0,0.24,0.0043,0.042,0,15.78,0,38.2,0,0,0,0.07,0,0,2.99,40.93,0.003,0,0,0.09,0,1.65,0,0,0,0,0,0,,21
1839,HaynesR-41,560,1079,4,760,16,0,0,0,0,0,0,1.5,0.006,0.09,11,19,0,5,0,0,0,0.1,10,0,0,49.7,0,0,0,0.5,0,3.1,0,0,0,0,0,0,,26.2
1840,Allvac718PLUS,,954,1,718,8,621,8,704,0,0,0,1.5,0,0,15,18,0,10,,,0,0,2.8,0,5.5,46.5,0,,,0,0,0.7,0,0,0,0,0,0,,
1841,Rene95,,899,,0,,732,64,0,0,0,0,3.5,0.01,0.15,8,14,0,0,0,,0,0,3.5,0,3.5,61,0,,,0,0,2.5,0,3.5,0,0,0,0.05,1460,
1842,MAR-M200+Hf,550,871,50,0,0,0,0,0,0,0,0,5,0.015,0.14,10,9,0,0,1.8,0,0,0,0,0,1,59,0,0,0,0,0,2,0,12.5,0,0,0,0.05,,6
1843,Inconel783,709,1121,1,843,4,718,8,621,8,0,0,5.4,0,0.008,35,3.3,0,25,0,0,0,0,0,0,3,28.03,0,0,0,0.06,0,0.2,0,0,0,0,0,0,,38
1844,Waspaloy,135,1020,4,850,4,760,16,0,0,0,0,1.5,0.006,0.08,13.5,19,0,2,0,0,0,0.1,4.3,0,0,56.31,0,0,0,0.15,0,3,0,0,0,0,0,0.05,,55
1845,Rene80,,1218,4,1093,4,1052,24,843,16,0,0,3,0.015,0.17,9.5,14,0,0,0,,0,0,4,0,0,60,0,,,0,0,5,0,4,0,0,0,0.03,705,
1846,Unnamedalloy2,,0,0,0,0,0,0,0,0,0,0,0,0,0,0,24,0,33.55,,,0,0,0,0,2*,40,0,,,0,0,2*,0,0,0,0,0,0,,
1847,KM46,,1191,4,843,4,760,4,0,0,0,0,3.71,0.034,0.0231,17.63,12.34,0,0,0,,0.0021,0,3.98,0,1.93,55.71,0.32,,,0,0,4.3,0,0,0,0,0,0.0235,1365,
1848,Rene95,,899,24,1093,1,0,760,0,0,0,0,3.5,0.009,0.074,8.12,13.66,0.006,0.11,0,,0,0,3.46,0.0028,3.45,61.5,0,,,0,0,2.54,0,3.42,0,0,0,0.044,1434,
1849,AlloyT+,1072,1150,4,800,4,0,0,0,0,0,0,3.1,0.02,0.045,17,15,0,0,0,0,0,0,4,0,0,53.88,0,0,0,0,2.5,4.4,0,0,0,0,0,0.06,,16.95
1850,AlloyT+B,1031,1150,4,800,4,0,0,0,0,0,0,3.1,0.035,0.045,17,15,0,0,0,0,0,0,4,0,0,53.86,0,0,0,0,2.5,4.4,0,0,0,0,0,0.06,,13.39
1851,Inconel718,941,1095,1,955,1,720,8,620,8,0,0,0.56,0,0.05,0,19.3,0,19.96,0,0,0,0.05,3.1,0,4.9,51.1,0,0,0,0.05,0,0.93,0,0,0,0,0,0,,15
1852,Inconel601,,1149,1,0,0,0,0,0,0,0,0,1.4,0,0.05,0,23,0,14.1,,,0,0.5,0,0,0,60.5,0,,,0.2,0,0,0,0,0,0,0,0,,
1853,Udimet520,,1121,4,843,24,760,16,0,0,0,0,1.98,0.005,0.04,12.2,12.1,0,0.1,,,0,0.1,6.2,0,0,63.2,0,,,0.1,0,3,0,0.98,0,0,0,0,,
1854,Inconel738LC,630.9,1120,2,845,24,0,0,0,0,0,0,3.44,0.01,0.09,8.61,15.95,0,0.04,0,0,0,0,1.77,0,0.92,61.18,0,0,0,0,1.76,3.55,0,2.64,0,0,0,0.038,,6.9
1855,Inconel939,,1160,4,1000,6,800,4,0,0,0,0,2,0.004,0.15,19,22.4,0.005,0,0,,0,0,0.01,0,1.02,48.23,0,,,0.001,1.45,3.71,0,2.02,0,0,0,0.003,808,
1856,Inconel939,,1160,4,1000,6,0,0,0,0,0,0,1.9,0.01,0.15,19,22.5,0,0,,,0,0,0,0,1,48.24,0,,,0,1.4,3.7,0,2,0,0,0,0.1,,
1857,M22,345,0,0,0,0,0,0,0,0,0,0,6.3,0,0.13,0,5.7,0,0,0,0,0,0,2,0,0,71,0,0,0,0,3,0,0,11,0,0,0,0.6,,10
1858,Inconel939,,1160,4,1000,6,0,0,0,0,0,0,1.9,0.01,0.15,19,22.5,0,0,0,,0,0,0,0,1,48.24,0,,,0,1.4,3.7,0,2,0,0,0,0.1,811,
1859,Inconel718_m,850,1024,1.5,941,4,843,7,0,0,0,0,0.5,0,0,0,18.5,0,18.5,0,0,0,0,3,0,5,53.4,0,0,0,0,0,1,0,0,0,0,0,0,,21.9
1860,Nimonic075,540,1052,1,0,0,0,0,0,0,0,0,0,0,0.1,0,19.5,0,3,0,0,0,0.3,0,0,0,76,0,0,0,0.3,0,0.4,0,0,0,0,0,0,,12
1861,Rene95,,1093,1,760,16,0,0,0,0,0,0,3.43,0.009,0.07,7.85,13.63,0.007,0,0,,0,0,3.5,0,3.46,62,0,,,0.01,0,2.48,0,3.5,0,0,0,0.05,1531,
1862,Inconel718KC1555,1369.3,3092.4,1,2327.4,8,2012.4,8,0,0,0,0,0.64,0.006,0.06,0.36,17.8,0,17.43,0,0,0,0.11,2.98,0,5.31,53.23,0.001,0,0,0.61,0,1.45,0,0,0,0,0,0,,7.9
1863,Inconel738LC,995,1120,2,845,24,0,0,0,0,0,0,3.44,0.01,0.09,8.61,15.95,0,0.04,0,0,0,0,1.77,0,0.92,61.18,0,0,0,0,1.76,3.55,0,2.64,0,0,0,0.038,,4
1864,Inconel706,,982,1,843,3,718,8,621,8,0,0,0.2,0,0.03,0,16,0,40,0,,0,0.2,0,0,2.9,41.5,0,,,0.2,0,1.8,0,0,0,0,0,0,1310,
1865,Incoloy909,945,982,1,718,8,621,8,0,0,0,0,0,0.001,0.01,13,0,0,42,0,0,0,0,0,0,4.7,38,0,0,0,0.4,0,1.5,0,0,0,0,0,0,,14
1866,Nimonic105,,1149,4,1060,16,848,16,0,0,0,0,4.7,0.005,0.13,20,15,0,0,0,,0,0.3,5,0,0,53,0,,,0.3,0,1.2,0,0,0,0,0,0.1,840,
1867,Inconel713C,,0,0,0,0,0,0,0,0,0,0,6.1,0.012,0.12,0,12.5,0,0,,,0,0,4.2,0,2,74,0,,,0,0,0.8,0,0,0,0,0,0.1,,
1868,MA6000,,0,0,0,0,0,0,0,0,0,0,4.5,0.01,0.05,0,15,0,1,,,0,0,2,0,0,69.84,0,,,0,2,2.5,0,2,0,0,0,0,,
1869,Inconel617,200,1177,0,0,0,0,0,0,0,0,0,1,0,0.07,12.5,22,0,0,0,0,0,0,9,0,0,54,0,0,0,0,0,0.3,0,0,0,0,0,0,,68
1870,Inconel713C,,1185,4,0,0,0,0,0,0,0,0,6.2,0.011,0.1,0,13.1,0,0,,,0,0,4.5,0,1.6,71.87,0,,,0,1.75,0.8,0,0,0,0,0,0.07,,
1871,TMW2,,1100,4,650,24,760,16,0,0,0,0,2.3,0.02,0.03,21.8,14.4,0,0,0,,0,0,2.8,0,0,51.42,0,,,0,0,5.9,0,1.3,0,0,0,0.03,1691,
1872,J16,,1200,0,650,5,650,6,0,0,0,0,0.1,0,0.008,0,12.2,0,0,,,0,0,15.5,0,0,64.52,0,,,0,1,0,0,6.6,0,0,0,0,,
1873,Unnamedalloy10,,0,0,0,0,0,0,0,0,0,0,5.7,0,0,15,10,0,0,,,0,0,3.5,0,0,61.7,0,,,0,0,4.1,0,0,0,0,0,0,,
1874,Inconel718P/M,,1038,2,718,8,621,8,0,0,0,0,5.45,0,0.04,0,18.61,0,18.61,0,,0,0,3.02,0,0,53.35,0,,,0,0,0.92,0,0,0,0,0,0,1427,
1875,Alloy101,1353,704,50,0,0,0,0,0,0,0,0,3.4,0.015,0.16,9,12.2,0,0,1,0,0,0,1.95,0,0,60.17,0,0,0,0,3.95,4.1,0,3.95,0,0,0,0.11,,15
1876,Inconel718,,954,1,718,8,621,8,0,0,0,0,0.6,0.001,0.03,0,18,0.008,19.2,,,0,0,2.9,0,5.25,53.07,0,,,0,0,0.95,0,0,0,0,0,0,,
1877,Waspaloy1728,,1190,24,847,4,760,16,0,0,0,0,1.36,0.001,0.038,3.6,19.5,0,0,0,,0,0,3.96,0,0,68.46,0,,,0,0,3.02,0,0,0,0,0,0.06,1306,
1878,Inconel713C,694,925,16,0,0,0,0,0,0,0,0,6.3,0.011,0.09,0,12.7,0,0,0,0,0,0,4.5,0,1,70.93,0,0,0,0,3.6,0.8,0,0,0,0,0,0.07,,8.6
1879,PM1000,149,1315,1,0,0,0,0,0,0,0,0,0.3,0,0.04,0,21,0,0.6,0,0,0,0,0,0,0,77.06,0,0,0,0,0,0.4,0,0,0.472453499,0,0.127546501,0,,
1880,Inconel625,,1149,1,0,0,0,0,0,0,0,0,0.2,0,0.05,0,21.5,0,2.5,,,0,0.2,9,0,3.6,61,0,,,0.2,0,0.2,0,0,0,0,0,0,,
1881,Rene41,674,1121,1,871,4,0,0,0,0,0,0,1.5,0.01,0.02,11,19,0,0,0,0,0,0,9.8,0,0,55.42,0,0,0,0,0,3.2,0,0,0,0,0,0.05,,
1882,Inconel718,,982,1,718,8,621,8,0,0,0,0,0.59,0,0.037,0.13,18.3,0,18,0,,0,0,2.97,0,5.45,53.5,0,,,0.1,0,0.92,0,0,0,0,0,0,1179,
1883,Nimonic090,,1079,8,704,16,0,0,0,0,0,0,1.5,0.003,0.07,16.5,19.5,0,0,0,,0,0.3,0,0,0,59,0,,,0.3,0,2.5,0,0,0,0,0,0.06,330,
1884,Inconel706,,982,1,718,8,621,8,0,0,0,0,0.24,0,0.021,0.03,16.2,0,37.3,0,,0,0,0.05,0,3,41.59,0,,,0.05,0,1.52,0,0,0,0,0,0,1283,
1885,Inconel939,,1160,4,1000,6,800,4,0,0,0,0,2,0.004,0.15,19,22.4,0.005,0,0,,0,0,0.01,0,1.02,48.23,0,,,0.001,1.45,3.71,0,2.02,0,0,0,0.003,967,
1886,Udimet720Li,,1168,2,1143,2,760,8,649,24,0,0,2.5,0.018,0.023,14.73,16.26,0,0,,,0,0,3.01,0,0,57.14,0,,,0,0,5.05,0,1.27,0,0,0,0,,
1887,Inconel625,275,1149,1,0,0,0,0,0,0,0,0,0.2,0,0.05,0,21.5,0,2.5,0,0,0,0.2,9,0,3.6,61,0,0,0,0.2,0,0.2,0,0,0,0,0,0,,118
1888,Unnamedalloy30,1074,982,1,720,8,620,8,0,0,0,0,0.55,0.004,0.03,19.6,0,0,44.86,0,0,0,0,0,0,4.02,29.2,0,0,0,0.45,0,1.29,0,0,0,0,0,0,,26.4
1889,J5,516,1200,0.5,750,6,0,0,0,0,0,0,0.1,0,0.01,0,12.3,0,0,0,0,0,0,22,0,0,64.51,0,0,0,0,1,0,0,0,0.08,0,0,0,,
1890,Udimet710,1050,1177,4,1079,4,843,24,760,16,0,0,2.5,0.02,0.07,15,18,0,0,0,0,0,0,3,0,0,55,0,0,0,0,0,5,0,1.5,0,0,0,0,,9
1891,Inconel718,,941,4,760,16,0,0,0,0,0,0,0.57,0.002,0.04,0.02,17.97,0,19.15,,,0,0.17,3.06,0,5.24,52.59,0,,,0.25,0,0.94,0,0,0,0,0,0,,
1892,MA0754,,0,0,0,0,0,0,0,0,0,0,0.3,0,0.05,0,20,0,1,,,0,0,0,0,0,77.55,0,,,0,0,0.5,0,0,0,0,0,0,,
1893,Alloy909,798,982,1,720,8,620,8,0,0,0,0,0.06,0.007,0.01,13.2,0.03,0,45.22,0,0,0,0,0,0,1.42,38.2,0,0,0,0.43,0,1.42,0,0,0,0,0,0,,16.5
1894,Cabot214,,1121,4,0,0,0,0,0,0,0,0,4.5,0,0,0,16,0,2.5,,,0,0,0,0,0,75,0,,,0,0,0,0,0,0,0,0,0,,
1895,HastelloyX,360,1177,1,0,0,0,0,0,0,0,0,0,0,0.1,1.5,22,0,18.5,0,0,0,0.5,9,0,0,47,0,0,0,0.5,0,0,0,0.6,0,0,0,0,,43
1896,Rene80,1289,1218,4,1093,4,1052,24,843,16,0,0,3,0.015,0.17,9.5,14,0,0,0,0,0,0,4,0,0,60,0,0,0,0,0,5,0,4,0,0,0,0.03,,10
1897,RR1000+,847,1190,4,800,4,0,0,0,0,0,0,3.1,0.02,0.045,17,15,0,0,0.35,0,0,0,4.5,0,0,53.53,0,0,0,0,2,4.4,0,0,0,0,0,0.06,,26.32
1898,U720Li,865,1157,4,1110,4,845,24,760,16,0,0,2.49,0.015,0.012,15.3,16.4,0,0,0,0,0,0,3.06,0,0,56.35,0,0,0,0,0,5.04,0,1.3,0,0,0,0.035,,38
1899,Inconel783,650,1121,1,843,4,718,8,621,8,0,0,5.4,0,0.008,35,3.3,0,25,0,0,0,0,0,0,3,28.03,0,0,0,0.06,0,0.2,0,0,0,0,0,0,,41.4
1900,Inconel718,840,1095,1,955,1,720,8,620,8,0,0,0.56,0,0.05,0,19.3,0,19.96,0,0,0,0.05,3.1,0,4.9,51.1,0,0,0,0.05,0,0.93,0,0,0,0,0,0,,24.7
1901,HastelloyX,,1121,1,0,0,0,0,0,0,0,0,0,0,0.1,1.5,22,0,18.5,0,,0,0.5,9,0,0,47,0,,,0.5,0,0,0,0.6,0,0,0,0,785,
1902,Udimet720,,1129,2,760,8,649,24,0,0,0,0,2.5,0.017,0.015,14.75,16,0,0,,,0,0,3,0,0,57.43,0,,,0,0,5,0,1.25,0,0,0,0.035,,
1903,Inconel713LC,,0,0,0,0,0,0,0,0,0,0,5.9,0.01,0.05,0,12,0,0,,,0,0,4.5,0,2,75,0,,,0,0,1.6,0,0,0,0,0,0.1,,
1904,Nimonic105,372,1149,4,1060,16,848,16,0,0,0,0,4.7,0.005,0.13,20,15,0,0,0,0,0,0.3,5,0,0,53,0,0,0,0.3,0,1.2,0,0,0,0,0,0.1,,28.6
1905,Udimet710,,1149,2,1066,4,760,16,0,0,0,0,2.48,0.015,0.06,15.5,17.8,0,0.14,,,0,0.03,3.17,0,0,54.09,0,,,0,0,4.97,0,1.75,0,0,0,0,,
1906,Inconel625,674,927,1,671,4,0,0,0,0,0,0,0.22,0,0.015,0,20.95,0,1.05,0,0,0,0.04,8.87,0.005,3.87,64.68,0,0,0,0.08,0,0.22,0,0,0,0,0,0,,43
1907,Allvac718PLUS,972,954,1,788,8,704,8,760,50,0,0,1.5,0.005,0.02,9.1,17.4,0,9.7,0,0,0,0,2.7,0,5.5,52.36,0.013,0,0,0,0,0.7,0,1,0,0,0,0,,
1908,Nimonic075,,1052,1,0,0,0,0,0,0,0,0,0,0,0.1,0,19.5,0,3,0,,0,0.3,0,0,0,76,0,,,0.3,0,0.4,0,0,0,0,0,0,745,
1909,Udimet720P_M,1517,1175,2,760,8,649,24,0,0,0,0,2.5,0.02,0.025,14.75,16,0,0,0,0,0,0,3,0,0,57.41,0,0,0,0,0,5,0,1.25,0,0,0,0.07,,16
1910,Haynes242,,1200,0,650,5,650,6,0,0,0,0,0,0,0,0,8,0,0,,,0,0,25,0,0,66,0,,,0,1,0,0,0,0,0,0,0,,
1911,Inconel718KC1557,,1065.555556,1,718.3333333,8,621.1111111,8,0,0,0,0,0.06,0.0054,0.058,0.36,17.71,0.001,19.09,0,,0,0.11,2.93,0,5.17,52.97,0,,,0.6,0,0.94,0,0,0,0,0,0,1363.8,
