Repository: Mackus101/Nickel_NN

File: full_set.csv (part 6 of 8)
,names,Yield Strength,Pressure treated,Area under heat treatment curve,Strengthening Precipitate Phase,Powder processed,Al,B,C,Co,Cr,Cu,Fe,Hf,La,Mg,Mn,Mo,N,Nb,Ni,P,Re,Ru,Si,Ta,Ti,V,W,Y,Th,O,Zr,Ultimate Tensile Strength,Elongation
1744,Rene41,530,No,16424,GammaPrime,No,1.5,0.005,0.09,11,19,0,0,0,0,0,0,10,0,0,55,0,0,0,0,0,3.1,0,0,0,0,0,0,,12
1745,Rene220,,No,0,,No,1.3,0.015,0.04,0,20.1,0,1,,,0,0,2.4,0,1,68.95,0,,,0.5,2.1,2.5,0,0,0,0,0,0.1,,
1746,Inconel601,,No,1149,,No,1.4,0,0.05,0,23,0,14.1,,,0,0.5,0,0,0,60.5,0,,,0.2,0,0,0,0,0,0,0,0,,
1747,Inconel718/m,,No,15394,,No,0.5,0,0,0,18.5,0,18.5,0,,0,0,3,0,5,53.4,0,,,0,0,1,0,0,0,0,0,0,1227,
1748,Nimonic075,,No,1052,,No,0,0,0.1,0,19.5,0,3,,,0,0.3,0,0,0,76,0,,,0.3,0,0.4,0,0,0,0,0,0,,
1749,Inconel718_Ta,,No,9141,,No,0.47,0.0043,0.044,0,19.2,0,18,,,0,0,3,0,0.02,49.1,0,,,0.02,9.1,1.04,0,0,0,0,0,0,,
1750,Inconel738LC,,No,22520,,No,3.44,0.01,0.09,8.61,15.95,0,0.04,,,0,0,1.77,0,0.92,61.18,0,,,0,1.76,3.55,0,2.64,0,0,0,0.038,,
1751,Udimet520,,No,36876,,No,1.98,0.005,0.04,12.2,12.1,0,0.1,,,0,0.1,6.2,0,0,63.2,0,,,0.1,0,3,0,0.98,0,0,0,0,,
1752,Nimonic105,485,No,35124,GammaPrime,No,4.7,0.005,0.13,20,15,0,0,0,0,0,0.3,5,0,0,53,0,0,0,0.3,0,1.2,0,0,0,0,0,0.1,,42
1753,Inconel718,1034,No,11666,DoublePrime,No,0.44,0,0.027,0,17.82,0,18.42,0,0,0,0,2.92,0,5.31,54.09,0,0,0,0,0.02,0.95,0,0,0,0,0,0,,24.5
1754,TDNickel,,No,982,,No,0,0,0,0,0,0,0,0,,0,0,0,0,0,98,0,,,0,0,0,0,0,0,0,0,0,690,
1755,Inconel718KC1544,1161.8,No,38170.8,DoublePrime,No,0.31,0.0055,0.071,0.39,17.8,0,18.06,0,0,0,0.11,2.94,0,6.03,53.27,0.001,0,0,0.95,0,0.52,0,0,0,0,0,0,,12.2
1756,Udimet710,,No,18722,,No,2.48,0.015,0.06,15.5,17.8,0,0.14,,,0,0.03,3.17,0,0,54.09,0,,,0,0,4.97,0,1.75,0,0,0,0,,
1757,Inconel718,,No,11666,,No,0.6,0.004,0.03,0,18,0.011,19.2,,,0,0,2.9,0,5.25,53.07,0,,,0,0,0.95,0,0,0,0,0,0,,
1758,Inconel718P_M,1258,No,12566,DoublePrime,Yes,5.45,0,0.04,0,18.61,0,18.61,0,0,0,0,3.02,0,0,53.35,0,0,0,0,0,0.92,0,0,0,0,0,0,,14.8
1759,Rene95,895,No,22669,GammaPrime,No,3.5,0.009,0.074,8.12,13.66,0,0.11,0,0,0,0,3.46,0.0028,3.45,61.5,0.006,0,0,0,0,2.54,0,3.42,0,0,0,0.044,,9
1760,Udimet720,1156,No,23914,GammaPrime,No,2.5,0.017,0.015,14.75,16,0,0,0,0,0,0,3,0,0,57.43,0,0,0,0,0,5,0,1.25,0,0,0,0.035,,18.2
1761,MAR-M247:WST,,No,203820,,No,5.42,0.015,0.13,10,8.4,0,0.08,,,0,0,0.78,0,0,59.81,1.41,,,0,2.9,1.03,0,10,0,0,0,0.03,,
1762,Inconel625,617,No,3579,DoublePrime,Yes,0.28,0,0.02,0,21.56,0,1.41,0,0,0,0.05,8.92,0.007,3.77,63.67,0,0,0,0.05,0,0.26,0,0,0,0,0,0,,44
1763,MAR-M247:WLK,811,Yes,24530,GammaPrime,No,5.5,0.013,0.17,10.15,8.63,0,0.04,1.4,0,0,0,0.73,0,0,59.66,0,0,0,0,3,1,0,9.67,0,0,0,0.04,,6.5
1764,D-979,,No,17443,,No,1,0.01,0.05,0,15,0,27,,,0,0.3,4,0,0,45,0,,,0.2,0,3,0,0,0,0,0,0,,
1765,Rene220,,No,0,,No,1.3,0.015,0.04,12.9,18,0,1,0,,0,0,2.4,0,1,58.15,0,,,0.5,2.1,2.5,0,0,0,0,0,0.1,840,
1766,Inconel718Dir.Age,,No,10712,,No,0.5,0,0.04,0,19,0,18.5,0,,0,0.2,3,0,5.1,52.5,0,,,0.2,0,0.9,0,0,0,0,0,0,1350,
1767,Inconel625,,No,12022,,No,0.32,0,0.019,0,21.49,0,1.41,0,,0,0.04,8.88,0.006,3.77,63.74,0,,,0.07,0,0.26,0,0,0,0,0,0,1152,
1768,Inconel718P/M,,No,12454,,No,5.45,0,0.04,0,18.61,0,18.61,0,,0,0,3.02,0,0,53.35,0,,,0,0,0.92,0,0,0,0,0,0,1489,
1769,Inconel731,,No,0,,No,5.5,0.015,0.18,10,9.5,0,0,0,,0,0,2.5,0,0,67,0,,,0,0,4.6,1,0,0,0,0,0.06,525,
1770,Inconel718P_M,1039,No,12566,DoublePrime,Yes,5.45,0,0.04,0,18.61,0,18.61,0,0,0,0,3.02,0,0,53.35,0,0,0,0,0,0.92,0,0,0,0,0,0,,12.1
1771,Inconel718,,No,15924,,No,0.62,0.002,0.04,0.01,17.56,0,18.11,0,,0,0.13,3.06,0,5.3,54.13,0,,,0.11,0,0.93,0,0,0,0,0,0,1338,
1772,Inconel601,220,No,0,GammaPrime,No,1.4,0,0.05,0,23,0,14.1,0,0,0,0.5,0,0,0,60.5,0,0,0,0.2,0,0,0,0,0,0,0,0,,78
1773,Inconel718KC1539,,No,985003.3333,,No,0.68,0.0084,0.062,0.23,17.48,0.004,18.09,0,,0,0.11,3.01,0,5.41,52.94,0,,,0.17,0,0.91,0,0,0,0,0,0,1431.4,
1774,Inconel617,,No,4708,,No,1,0,0.07,12.5,22,0,0,,,0,0,9,0,0,54,0,,,0,0,0.3,0,0,0,0,0,0,,
1775,Inconel713LC,580,No,0,GammaPrime,No,5.9,0.01,0.05,0,12,0,0,0,0,0,0,4.5,0,2,75,0,0,0,0,0,1.6,0,0,0,0,0,0.1,,12
1776,RR1000,,No,17320,,No,3,0.015,0.027,18.5,15,0,0,0,,0,0,5,0,0,52.05,0.75,,,0,2,3.6,0,0,0,0,0,0.06,1212,
1777,Rene220,,No,0,,No,1.3,0.015,0.04,12.9,21,0,1,,,0,0,2.4,0,1,55.15,0,,,0.5,2.1,2.5,0,0,0,0,0,0.1,,
1778,Inconel625,382,No,12750,DoublePrime,No,0.2,0,0.05,0,21.5,0,2,0,0,0,0.2,9,0,2,64.65,0,0,0,0.2,0,0.2,0,0,0,0,0,0,,
1779,Unnamedalloy17,,No,0,,No,6,0.02,0.097,0,6,0,0,,,0,0,2,0,1.5,73.29,0,,,0,0,0,0,11,0,0,0,0.1,,
1780,Inconel731,603,No,0,GammaPrime,No,5.5,0.015,0.18,10,9.5,0,0,0,0,0,0,2.5,0,0,67,0,0,0,0,0,4.6,1,0,0,0,0,0.06,,12.5
1781,AlloyT+,,No,7800,,No,3.1,0.02,0.045,17,15,0,0,0,,0,0,4,0,0,53.88,0,,,0,2.5,4.4,0,0,0,0,0,0.06,961,
1782,UDM56,,No,2326,,No,4.5,0.07,0.02,5,16,0,0,,,0,0,1.5,0,0,64,0,,,0,0,2,0.5,6,0,0,0,0.03,,
1783,Rene95,1158,No,4353,GammaPrime,Yes,3.43,0.009,0.07,7.85,13.63,0,0,0,0,0,0,3.5,0,3.46,62,0.007,0,0,0.01,0,2.48,0,3.5,0,0,0,0.05,,15
1784,Nimonic263,490,No,8690,GammaPrime,No,0.45,0,0.06,20,20,0,0,0,0,0,0,5.85,0,0,51.49,0,0,0,0,0,2.15,0,0,0,0,0,0,,50
1785,Inconel718,765,No,11708,DoublePrime,Yes,0.5,0.005,0.04,0,18.5,0,18.5,0,0,0,0,3,0,5.1,52.5,0,0,0,0,0,0.9,0,0,0,0,0,0,,16
1786,Inconel718,1185,No,17904,DoublePrime,No,0.5,0,0.04,0,19,0,18.5,0,0,0,0.2,3,0,5.1,52.5,0,0,0,0.2,0,0.9,0,0,0,0,0,0,,21
1787,Nimonic263,145,No,8690,GammaPrime,No,0.45,0,0.06,20,20,0,0,0,0,0,0,5.85,0,0,51.49,0,0,0,0,0,2.15,0,0,0,0,0,0,,58
1788,TDNickel,1189,No,982,Solution,No,0,0,0,0,0,0,0,0,0,0,0,0,0,0,98,0,0,0,0,0,0,0,0,0,1.757575758,0.242424242,0,,27.8
1789,Inconel718,,No,11666,,No,0.44,0,0.027,0,17.82,0,18.42,0,,0,0,2.92,0,5.31,54.09,0,,,0,0.02,0.95,0,0,0,0,0,0,1181,
1790,Udimet500,,No,21072,,No,3,0.07,0.07,19,18,0,0,,,0,0,4.2,0,0,52,0,,,0,0,3,0,0,0,0,0,0.05,,
1791,Nimonic263,490,No,8690,GammaPrime,No,0.45,0,0.06,20,20,0,0,0,0,0,0,5.85,0,0,51.49,0,0,0,0,0,2.15,0,0,0,0,0,0,,51
1792,Inconel731,,No,0,,No,5.5,0.015,0.18,10,9.5,0,0,0,,0,0,2.5,0,0,67,0,,,0,0,4.6,1,0,0,0,0,0.06,895,
1793,Inconel718Dir.Age,,No,10712,,No,0.5,0,0.04,0,19,0,18.5,0,,0,0.2,3,0,5.1,52.5,0,,,0.2,0,0.9,0,0,0,0,0,0,1530,
1794,Inconel718Super,1105,No,11639,DoublePrime,No,0.5,0,0.04,0,19,0,18.5,0,0,0,0.2,3,0,5.1,52.5,0,0,0,0.2,0,0.9,0,0,0,0,0,0,,16
1795,Ticolloy4,945,No,0,Both,No,0.63,0.004,0.028,0,17.8,0,18.3,0,0,0.001,0,3.05,0,5.28,53.57,0,0,0,0,0,1.34,0,0,0,0,0,0,,5
1796,Inconel600,,No,2242,,No,0,0,0.08,0,15.5,0,8,0,,0,0.5,0,0,0,76,0,,,0.2,0,0,0,0,0,0,0,0,450,
1797,EP741NP,,No,74672,,No,5.02,0.015,0.04,15.8,8.2,0,0,,,0,0,3.9,0,2.56,57.47,0.24,,,0,0,1.45,0,5.3,0,0,0,0.01,,
1798,Waspaloy11,,No,19620,,No,1.36,0.005,0.018,14,18.9,0,0,,,0,0,4.1,0,0,58.52,0,,,0,0,3.1,0,0,0,0,0,0,,
1799,Astroloy,,No,30844,,No,4,0.03,0.06,17,15,0,0,0,,0,0,5.3,0,0,55,0,,,0,0,3.5,0,0,0,0,0,0,1415,
1800,Inconel718KC1553,1221.8,No,37810.8,DoublePrime,No,0.64,0.0072,0.046,0.44,17.8,0,17.1,0,0,0,0.12,2.98,0,6.53,53.34,0.001,0,0,0.63,0,0.9,0,0,0,0,0,0,,10.7
1801,RR7080,,No,17420,,No,5.5,0.015,0.14,10,9,0,0,0,,0,0,0,0,0,61,1.5,,,0,2.5,1.5,0,10,0,0,0,0.05,1035,
1802,Allvac718PLUS,,No,11666,,No,1.5,0,0,3,18,0,10,,,0,0,2.8,0,5.5,58.5,0,,,0,0,0.7,0,0,0,0,0,0,,
1803,x-750,662,No,36610,GammaPrime,No,0.8,0,0.04,0.14,16.7,0,0,0,0,0,0,0.07,0,0,79.83,0,0,0,0,0,2.42,0,0,0,0,0,0,,16
1804,Inconel600,,No,2242,,No,0,0,0.08,0,15.5,0,8,0,,0,0.5,0,0,0,76,0,,,0.2,0,0,0,0,0,0,0,0,140,
1805,Unnamedalloy29,,No,0,,No,5,0.02,0.07,18.53,12.38,0,0,,,0,0.01,3.29,0,0,55.72,0,,,0,0,4.18,0.74,0,0,0,0,0.06,,
1806,Inconel713LC,785,No,0,GammaPrime,No,5.9,0.01,0.05,0,12,0,0,0,0,0,0,4.5,0,2,75,0,0,0,0,0,1.6,0,0,0,0,0,0.1,,11
1807,Nimonic105,,No,35124,,No,4.7,0.005,0.13,20,15,0,0,,,0,0.3,5,0,0,53,0,,,0.3,0,1.2,0,0,0,0,0,0.1,,
1808,Incoloy909,,No,11694,,No,0.05,0,0.005,12.9,0.1,0,41.1,0,,0,0,0,0,5.1,38.77,0,,,0.42,0,1.56,0,0,0,0,0,0,972,
1809,TMW4,,No,32160,,No,1.9,0.02,0.02,26.3,14.9,0,0,0,,0,0,2.8,0,0,46.84,0,,,0,0,6,0,1.2,0,0,0,0.02,1133,
1810,Inconel718Super,1020,No,11639,DoublePrime,No,0.5,0,0.04,0,19,0,18.5,0,0,0,0.2,3,0,5.1,52.5,0,0,0,0.2,0,0.9,0,0,0,0,0,0,,18
1811,Inconel600,,No,2242,,No,0,0,0.08,0,15.5,0,8,,,0,0.5,0,0,0,76,0,,,0.2,0,0,0,0,0,0,0,0,,
1812,Unnamedalloy28,1120,No,49600,GammaPrime,No,1.49,0,0.006,19.2,24.25,0,0,0,0,0,0,1.44,0,1.08,76.4,0,0,0,0,0,2.93,0,0,0,0,0,0,,13.6
1813,Rene95,345,No,22669,GammaPrime,No,3.5,0.009,0.074,8.12,13.66,0,0.11,0,0,0,0,3.46,0.0028,3.45,61.5,0.006,0,0,0,0,2.54,0,3.42,0,0,0,0.044,,12
1814,Inconel718Super,,No,11639,,No,0.5,0,0.04,0,19,0,18.5,0,,0,0.2,3,0,5.1,52.5,0,,,0.2,0,0.9,0,0,0,0,0,0,1130,
1815,Inconel731,704,No,0,GammaPrime,No,5.5,0.015,0.18,10,9.5,0,0,0,0,0,0,2.5,0,0,67,0,0,0,0,0,4.6,1,0,0,0,0,0.06,,5
1816,HastelloyC-22,275,No,0,Solution,No,0,0,0.01,2.5,21.5,0,5.5,0,0,0,1,13.5,0,0,51.6,0,0,0,0.1,0,0,0.3,4,0,0,0,0,,61
1817,Inconel738LC,,No,22520,,No,3.44,0.01,0.1,8.35,16.01,0,0.12,,,0,0,1.74,0,0.81,61.67,0,,,0,1.66,3.4,0,2.66,0,0,0,0.03,,
1818,Inconel738X,635,No,22474,GammaPrime,No,3.7,0.0125,0.15,8.96,15.5,0,0.14,0,0,0,0.1,1.68,0,1.5,59.89,0,0,0,0.1,1.9,3.75,0,2.55,0,0,0,0.069,,7
1819,Inconel718KC1539,,No,11781.11111,,No,0.68,0.0084,0.062,0.23,17.48,0.004,18.09,0,,0,0.11,3.01,0,5.41,52.94,0,,,0.17,0,0.91,0,0,0,0,0,0,1283.1,
1820,Ticolloy1,1074,No,0,Both,No,0.46,0.003,0.031,0,18,0,18.25,0,0,0.001,0,3.05,0,5.26,54,0,0,0,0,0,0.95,0,0,0,0,0,0,,19.3
1821,Udimet500,,No,36708,,No,2.99,0.004,0.08,19,19.3,0,0.24,,,0,0.1,4.15,0,0,51.06,0,,,0.13,0,2.95,0,0,0,0,0,0,,
1822,PM3030,88,No,3140,yprime+ODS,No,6.6,0,0,0,17,0,0,0,0,0,0,2,0,0,67.8,0,0,0,0,2,0,0,3.5,0.866164748,0,0.233835252,0,,
1823,Inconel939,,No,10640,,No,1.9,0.01,0.15,19,22.5,0,0,0,,0,0,0,0,1,48.24,0,,,0,1.4,3.7,0,2,0,0,0,0.1,978,
1824,MERL76,,No,2352,,No,5,0.02,0.02,18.5,12.5,0,0,,,0,0,3.2,0,1.4,54.5,0.4,,,0,0,4.4,0,0,0,0,0,0.06,,
1825,U720Li,930,No,41508,GammaPrime,Yes,2.49,0.015,0.012,15.3,16.4,0,0,0,0,0,0,3.06,0,0,56.35,0,0,0,0,0,5.04,0,1.3,0,0,0,0.035,,14
1826,Waspaloy1727,,No,44108,,No,1.34,0.003,0.033,5.8,18.9,0,0,,,0,0,3.92,0,0,67,0,,,0,0,2.94,0,0,0,0,0,0.06,,
1827,Inconel718KC1550,,No,11670,,No,1.05,0.0063,0.054,0.4,17.51,0.002,17.3,0,,0,0.1,2.91,0,5.93,53.68,0,,,0.34,0,0.68,0,0,0,0,0,0,1426.5,
1828,Inconel939,,No,43394,,No,1.9,0.009,0.15,19,22.5,0,0,0,,0,0,0,0,1,48,0,,,0,1.4,3.7,0,2,0,0,0,0.09,985,
1829,Udimet710,,No,41416,,No,2.5,0.02,0.07,15,18,0,0,0,,0,0,3,0,0,55,0,,,0,0,5,0,1.5,0,0,0,0,705,
1830,Udimet720P/M,,No,77896,,No,2.5,0.02,0.025,14.7,16,0,0,0,,0,0,3,0,0,57.48,0,,,0,0,5,0,1.25,0,0,0,0.03,1600,
1831,Inconel718p5,,No,27840,,No,0.5,0.005,0.02,0,18.76,0.013,18.56,0,,0,0.02,3.01,0,5.17,52.9,0,,,0.05,0,1.01,0,0,0,0,0,0,1436,
1832,Inconel718,,No,11666,,No,0.6,0.004,0.03,0,18,0.032,19.2,,,0,0,2.9,0,5.25,53.07,0,,,0,0,0.95,0,0,0,0,0,0,,
1833,Inconel718,948,No,11708,DoublePrime,Yes,0.5,0.005,0.04,0,18.5,0,18.5,0,0,0,0,3,0,5,52.6,0,0,0,0,0,0.9,0,0,0,0,0,0,,
1834,Inconel713C,728,Yes,19540,GammaPrime,No,6.3,0.011,0.09,0,12.7,0,0,0,0,0,0,4.5,0,1,70.93,0,0,0,0,3.6,0.8,0,0,0,0,0,0.07,,6.5
1835,Inconel713+Hf,760,No,0,GammaPrime,No,5.9,0.015,0.05,0,12,0,0,1.3,0,0,0,4.5,0,2,74,0,0,0,0,0,0.6,0,0,0,0,0,0.05,,10
1836,Inconel706,,No,14223,,No,0.24,0.0045,0.045,0,15.75,0.002,39.03,0,,0,0.06,0,0,2.89,40.19,0,,,0.13,0,1.66,0,0,0,0,0,0,1082,
1837,NimonicPE.16,,No,16266,,No,1.2,0.02,0.05,1,16.5,0,33,0,,0,0.1,1.1,0,0,43,0,,,0.1,0,1.2,0,0,0,0,0,0,510,
1838,Inconel706,1020,No,14223,Both,No,0.24,0.0043,0.042,0,15.78,0,38.2,0,0,0,0.07,0,0,2.99,40.93,0.003,0,0,0.09,0,1.65,0,0,0,0,0,0,,21
1839,HaynesR-41,560,No,16476,GammaPrime,No,1.5,0.006,0.09,11,19,0,5,0,0,0,0.1,10,0,0,49.7,0,0,0,0.5,0,3.1,0,0,0,0,0,0,,26.2
1840,Allvac718PLUS,,No,11666,,No,1.5,0,0,15,18,0,10,,,0,0,2.8,0,5.5,46.5,0,,,0,0,0.7,0,0,0,0,0,0,,
1841,Rene95,,No,46848,,No,3.5,0.01,0.15,8,14,0,0,0,,0,0,3.5,0,3.5,61,0,,,0,0,2.5,0,3.5,0,0,0,0.05,1460,
1842,MAR-M200+Hf,550,No,43550,GammaPrime,No,5,0.015,0.14,10,9,0,0,1.8,0,0,0,0,0,1,59,0,0,0,0,0,2,0,12.5,0,0,0,0.05,,6
1843,Inconel783,709,No,15205,GammaPrime,No,5.4,0,0.008,35,3.3,0,25,0,0,0,0,0,0,3,28.03,0,0,0,0.06,0,0.2,0,0,0,0,0,0,,38
1844,Waspaloy,135,No,19640,GammaPrime,No,1.5,0.006,0.08,13.5,19,0,2,0,0,0,0.1,4.3,0,0,56.31,0,0,0,0.15,0,3,0,0,0,0,0,0.05,,55
1845,Rene80,,No,47980,,No,3,0.015,0.17,9.5,14,0,0,0,,0,0,4,0,0,60,0,,,0,0,5,0,4,0,0,0,0.03,705,
1846,Unnamedalloy2,,No,0,,No,0,0,0,0,24,0,33.55,,,0,0,0,0,2*,40,0,,,0,0,2*,0,0,0,0,0,0,,
1847,KM46,,No,11176,,No,3.71,0.034,0.0231,17.63,12.34,0,0,0,,0.0021,0,3.98,0,1.93,55.71,0.32,,,0,0,4.3,0,0,0,0,0,0.0235,1365,
1848,Rene95,,No,22669,,No,3.5,0.009,0.074,8.12,13.66,0.006,0.11,0,,0,0,3.46,0.0028,3.45,61.5,0,,,0,0,2.54,0,3.42,0,0,0,0.044,1434,
1849,AlloyT+,1072,No,7800,GammaPrime,Yes,3.1,0.02,0.045,17,15,0,0,0,0,0,0,4,0,0,53.88,0,0,0,0,2.5,4.4,0,0,0,0,0,0.06,,16.95
1850,AlloyT+B,1031,No,7800,GammaPrime,Yes,3.1,0.035,0.045,17,15,0,0,0,0,0,0,4,0,0,53.86,0,0,0,0,2.5,4.4,0,0,0,0,0,0.06,,13.39
1851,Inconel718,941,Yes,16130,DoublePrime,No,0.56,0,0.05,0,19.3,0,19.96,0,0,0,0.05,3.1,0,4.9,51.1,0,0,0,0.05,0,0.93,0,0,0,0,0,0,,15
1852,Inconel601,,No,1149,,No,1.4,0,0.05,0,23,0,14.1,,,0,0.5,0,0,0,60.5,0,,,0.2,0,0,0,0,0,0,0,0,,
1853,Udimet520,,No,36876,,No,1.98,0.005,0.04,12.2,12.1,0,0.1,,,0,0.1,6.2,0,0,63.2,0,,,0.1,0,3,0,0.98,0,0,0,0,,
1854,Inconel738LC,630.9,No,22520,GammaPrime,No,3.44,0.01,0.09,8.61,15.95,0,0.04,0,0,0,0,1.77,0,0.92,61.18,0,0,0,0,1.76,3.55,0,2.64,0,0,0,0.038,,6.9
1855,Inconel939,,No,13840,,No,2,0.004,0.15,19,22.4,0.005,0,0,,0,0,0.01,0,1.02,48.23,0,,,0.001,1.45,3.71,0,2.02,0,0,0,0.003,808,
1856,Inconel939,,No,10640,,No,1.9,0.01,0.15,19,22.5,0,0,,,0,0,0,0,1,48.24,0,,,0,1.4,3.7,0,2,0,0,0,0.1,,
1857,M22,345,No,0,GammaPrime,No,6.3,0,0.13,0,5.7,0,0,0,0,0,0,2,0,0,71,0,0,0,0,3,0,0,11,0,0,0,0.6,,10
1858,Inconel939,,No,10640,,No,1.9,0.01,0.15,19,22.5,0,0,0,,0,0,0,0,1,48.24,0,,,0,1.4,3.7,0,2,0,0,0,0.1,811,
1859,Inconel718_m,850,No,11201,DoublePrime,No,0.5,0,0,0,18.5,0,18.5,0,0,0,0,3,0,5,53.4,0,0,0,0,0,1,0,0,0,0,0,0,,21.9
1860,Nimonic075,540,No,1052,Solution,No,0,0,0.1,0,19.5,0,3,0,0,0,0.3,0,0,0,76,0,0,0,0.3,0,0.4,0,0,0,0,0,0,,12
1861,Rene95,,No,13253,,No,3.43,0.009,0.07,7.85,13.63,0.007,0,0,,0,0,3.5,0,3.46,62,0,,,0.01,0,2.48,0,3.5,0,0,0,0.05,1531,
1862,Inconel718KC1555,1369.3,No,37810.8,DoublePrime,No,0.64,0.006,0.06,0.36,17.8,0,17.43,0,0,0,0.11,2.98,0,5.31,53.23,0.001,0,0,0.61,0,1.45,0,0,0,0,0,0,,7.9
1863,Inconel738LC,995,No,22520,GammaPrime,No,3.44,0.01,0.09,8.61,15.95,0,0.04,0,0,0,0,1.77,0,0.92,61.18,0,0,0,0,1.76,3.55,0,2.64,0,0,0,0.038,,4
1864,Inconel706,,No,14223,,No,0.2,0,0.03,0,16,0,40,0,,0,0.2,0,0,2.9,41.5,0,,,0.2,0,1.8,0,0,0,0,0,0,1310,
1865,Incoloy909,945,No,11694,GammaPrime,No,0,0.001,0.01,13,0,0,42,0,0,0,0,0,0,4.7,38,0,0,0,0.4,0,1.5,0,0,0,0,0,0,,14
1866,Nimonic105,,No,35124,,No,4.7,0.005,0.13,20,15,0,0,0,,0,0.3,5,0,0,53,0,,,0.3,0,1.2,0,0,0,0,0,0.1,840,
1867,Inconel713C,,No,0,,No,6.1,0.012,0.12,0,12.5,0,0,,,0,0,4.2,0,2,74,0,,,0,0,0.8,0,0,0,0,0,0.1,,
1868,MA6000,,No,0,,No,4.5,0.01,0.05,0,15,0,1,,,0,0,2,0,0,69.84,0,,,0,2,2.5,0,2,0,0,0,0,,
1869,Inconel617,200,No,0,GammaPrime,No,1,0,0.07,12.5,22,0,0,0,0,0,0,9,0,0,54,0,0,0,0,0,0.3,0,0,0,0,0,0,,68
1870,Inconel713C,,No,4740,,No,6.2,0.011,0.1,0,13.1,0,0,,,0,0,4.5,0,1.6,71.87,0,,,0,1.75,0.8,0,0,0,0,0,0.07,,
1871,TMW2,,No,32160,,No,2.3,0.02,0.03,21.8,14.4,0,0,0,,0,0,2.8,0,0,51.42,0,,,0,0,5.9,0,1.3,0,0,0,0.03,1691,
1872,J16,,No,7150,,No,0.1,0,0.008,0,12.2,0,0,,,0,0,15.5,0,0,64.52,0,,,0,1,0,0,6.6,0,0,0,0,,
1873,Unnamedalloy10,,No,0,,No,5.7,0,0,15,10,0,0,,,0,0,3.5,0,0,61.7,0,,,0,0,4.1,0,0,0,0,0,0,,
1874,Inconel718P/M,,No,12788,,No,5.45,0,0.04,0,18.61,0,18.61,0,,0,0,3.02,0,0,53.35,0,,,0,0,0.92,0,0,0,0,0,0,1427,
1875,Alloy101,1353,No,35200,GammaPrime,No,3.4,0.015,0.16,9,12.2,0,0,1,0,0,0,1.95,0,0,60.17,0,0,0,0,3.95,4.1,0,3.95,0,0,0,0.11,,15
1876,Inconel718,,No,11666,,No,0.6,0.001,0.03,0,18,0.008,19.2,,,0,0,2.9,0,5.25,53.07,0,,,0,0,0.95,0,0,0,0,0,0,,
1877,Waspaloy1728,,No,44108,,No,1.36,0.001,0.038,3.6,19.5,0,0,0,,0,0,3.96,0,0,68.46,0,,,0,0,3.02,0,0,0,0,0,0.06,1306,
1878,Inconel713C,694,Yes,19620,GammaPrime,No,6.3,0.011,0.09,0,12.7,0,0,0,0,0,0,4.5,0,1,70.93,0,0,0,0,3.6,0.8,0,0,0,0,0,0.07,,8.6
1879,PM1000,149,No,1315,yprime+ODS,No,0.3,0,0.04,0,21,0,0.6,0,0,0,0,0,0,0,77.06,0,0,0,0,0,0.4,0,0,0.472453499,0,0.127546501,0,,
1880,Inconel625,,No,1149,,No,0.2,0,0.05,0,21.5,0,2.5,,,0,0.2,9,0,3.6,61,0,,,0.2,0,0.2,0,0,0,0,0,0,,
1881,Rene41,674,No,4605,GammaPrime,No,1.5,0.01,0.02,11,19,0,0,0,0,0,0,9.8,0,0,55.42,0,0,0,0,0,3.2,0,0,0,0,0,0.05,,
1882,Inconel718,,No,11694,,No,0.59,0,0.037,0.13,18.3,0,18,0,,0,0,2.97,0,5.45,53.5,0,,,0.1,0,0.92,0,0,0,0,0,0,1179,
1883,Nimonic090,,No,19896,,No,1.5,0.003,0.07,16.5,19.5,0,0,0,,0,0.3,0,0,0,59,0,,,0.3,0,2.5,0,0,0,0,0,0.06,330,
1884,Inconel706,,No,11694,,No,0.24,0,0.021,0.03,16.2,0,37.3,0,,0,0,0.05,0,3,41.59,0,,,0.05,0,1.52,0,0,0,0,0,0,1283,
1885,Inconel939,,No,13840,,No,2,0.004,0.15,19,22.4,0.005,0,0,,0,0,0.01,0,1.02,48.23,0,,,0.001,1.45,3.71,0,2.02,0,0,0,0.003,967,
1886,Udimet720Li,,No,26278,,No,2.5,0.018,0.023,14.73,16.26,0,0,,,0,0,3.01,0,0,57.14,0,,,0,0,5.05,0,1.27,0,0,0,0,,
1887,Inconel625,275,No,1149,DoublePrime,No,0.2,0,0.05,0,21.5,0,2.5,0,0,0,0.2,9,0,3.6,61,0,0,0,0.2,0,0.2,0,0,0,0,0,0,,118
1888,Unnamedalloy30,1074,No,11702,GammaPrime,No,0.55,0.004,0.03,19.6,0,0,44.86,0,0,0,0,0,0,4.02,29.2,0,0,0,0.45,0,1.29,0,0,0,0,0,0,,26.4
1889,J5,516,No,5100,Solution,No,0.1,0,0.01,0,12.3,0,0,0,0,0,0,22,0,0,64.51,0,0,0,0,1,0,0,0,0.08,0,0,0,,
1890,Udimet710,1050,No,41416,GammaPrime,No,2.5,0.02,0.07,15,18,0,0,0,0,0,0,3,0,0,55,0,0,0,0,0,5,0,1.5,0,0,0,0,,9
1891,Inconel718,,No,15924,,No,0.57,0.002,0.04,0.02,17.97,0,19.15,,,0,0.17,3.06,0,5.24,52.59,0,,,0.25,0,0.94,0,0,0,0,0,0,,
1892,MA0754,,No,0,,No,0.3,0,0.05,0,20,0,1,,,0,0,0,0,0,77.55,0,,,0,0,0.5,0,0,0,0,0,0,,
1893,Alloy909,798,No,11702,GammaPrime,No,0.06,0.007,0.01,13.2,0.03,0,45.22,0,0,0,0,0,0,1.42,38.2,0,0,0,0.43,0,1.42,0,0,0,0,0,0,,16.5
1894,Cabot214,,No,4484,,No,4.5,0,0,0,16,0,2.5,,,0,0,0,0,0,75,0,,,0,0,0,0,0,0,0,0,0,,
1895,HastelloyX,360,No,1177,Solution,No,0,0,0.1,1.5,22,0,18.5,0,0,0,0.5,9,0,0,47,0,0,0,0.5,0,0,0,0.6,0,0,0,0,,43
1896,Rene80,1289,No,47980,GammaPrime,No,3,0.015,0.17,9.5,14,0,0,0,0,0,0,4,0,0,60,0,0,0,0,0,5,0,4,0,0,0,0.03,,10
1897,RR1000+,847,No,7960,GammaPrime,Yes,3.1,0.02,0.045,17,15,0,0,0.35,0,0,0,4.5,0,0,53.53,0,0,0,0,2,4.4,0,0,0,0,0,0.06,,26.32
1898,U720Li,865,No,41508,GammaPrime,Yes,2.49,0.015,0.012,15.3,16.4,0,0,0,0,0,0,3.06,0,0,56.35,0,0,0,0,0,5.04,0,1.3,0,0,0,0.035,,38
1899,Inconel783,650,No,15205,GammaPrime,No,5.4,0,0.008,35,3.3,0,25,0,0,0,0,0,0,3,28.03,0,0,0,0.06,0,0.2,0,0,0,0,0,0,,41.4
1900,Inconel718,840,Yes,16130,DoublePrime,No,0.56,0,0.05,0,19.3,0,19.96,0,0,0,0.05,3.1,0,4.9,51.1,0,0,0,0.05,0,0.93,0,0,0,0,0,0,,24.7
1901,HastelloyX,,No,1121,,No,0,0,0.1,1.5,22,0,18.5,0,,0,0.5,9,0,0,47,0,,,0.5,0,0,0,0.6,0,0,0,0,785,
1902,Udimet720,,No,23914,,No,2.5,0.017,0.015,14.75,16,0,0,,,0,0,3,0,0,57.43,0,,,0,0,5,0,1.25,0,0,0,0.035,,
1903,Inconel713LC,,No,0,,No,5.9,0.01,0.05,0,12,0,0,,,0,0,4.5,0,2,75,0,,,0,0,1.6,0,0,0,0,0,0.1,,
1904,Nimonic105,372,No,35124,GammaPrime,No,4.7,0.005,0.13,20,15,0,0,0,0,0,0.3,5,0,0,53,0,0,0,0.3,0,1.2,0,0,0,0,0,0.1,,28.6
1905,Udimet710,,No,18722,,No,2.48,0.015,0.06,15.5,17.8,0,0.14,,,0,0.03,3.17,0,0,54.09,0,,,0,0,4.97,0,1.75,0,0,0,0,,
1906,Inconel625,674,No,3611,DoublePrime,Yes,0.22,0,0.015,0,20.95,0,1.05,0,0,0,0.04,8.87,0.005,3.87,64.68,0,0,0,0.08,0,0.22,0,0,0,0,0,0,,43
1907,Allvac718PLUS,972,No,50890,GammaPrime,No,1.5,0.005,0.02,9.1,17.4,0,9.7,0,0,0,0,2.7,0,5.5,52.36,0.013,0,0,0,0,0.7,0,1,0,0,0,0,,
1908,Nimonic075,,No,1052,,No,0,0,0.1,0,19.5,0,3,0,,0,0.3,0,0,0,76,0,,,0.3,0,0.4,0,0,0,0,0,0,745,
1909,Udimet720P_M,1517,No,24006,GammaPrime,Yes,2.5,0.02,0.025,14.75,16,0,0,0,0,0,0,3,0,0,57.41,0,0,0,0,0,5,0,1.25,0,0,0,0.07,,16
1910,Haynes242,,No,7150,,No,0,0,0,0,8,0,0,,,0,0,25,0,0,66,0,,,0,1,0,0,0,0,0,0,0,,
1911,Inconel718KC1557,,No,11781.11111,,No,0.06,0.0054,0.058,0.36,17.71,0.001,19.09,0,,0,0.11,2.93,0,5.17,52.97,0,,,0.6,0,0.94,0,0,0,0,0,0,1363.8,
1912,Rene95,865,No,22669,GammaPrime,No,3.5,0.009,0.074,8.12,13.66,0,0.11,0,0,0,0,3.46,0.0028,3.45,61.5,0.006,0,0,0,0,2.54,0,3.42,0,0,0,0.044,,6
1913,Inconel713C,,No,34340,,No,6,0.008,0.07,0,13.2,0,0,,,0,0,4.4,0,2,73.47,0,,,0,0,0.8,0,0,0,0,0,0.05,,
1914,Nimonic105,460,No,35124,GammaPrime,No,4.7,0.005,0.13,20,15,0,0,0,0,0,0.3,5,0,0,53,0,0,0,0.3,0,1.2,0,0,0,0,0,0.1,,21
1915,Inconel713C,,No,34340,,No,6.3,0.011,0.09,0,12.7,0,0,0,,0,0,4.5,0,1,70.93,0,,,0,3.6,0.8,0,0,0,0,0,0.07,833,
1916,Udimet500,,No,36708,,No,2.99,0.004,0.08,19,19.3,0,0.24,,,0,0.1,4.15,0,0,51.06,0,,,0.13,0,2.95,0,0,0,0,0,0,,
1917,InconelX750,,No,36610,,No,0.7,0,0.04,0,15.5,0,7,,,0,0.5,0,0,1,73,0,,,0.2,0,2.5,0,0,0,0,0,0,,
1918,Inconel713C,,No,0,,No,6,0.008,0.07,0,13.2,0,0,,,0,0,4.4,0,2,73.47,0,,,0,0,0.8,0,0,0,0,0,0.05,,
1919,x-750,,No,36610,,No,0.8,0,0.04,0.14,16.7,0,0,0,,0,0,0.07,0,0,79.83,0,,,0,0,2.42,0,0,0,0,0,0,1117,
1920,Rene220,,No,6812,,No,0.5,0.01,0.015,12,18,0,0,0,,0,0,3,0,5,57.48,0,,,0,3,1,0,0,0,0,0,0,958,
1921,Rene77,1269,No,43376,GammaPrime,No,4.3,0.016,0.07,15,14.6,0,0,0,0,0,0,4.2,0,0,58,0,0,0,0,0,3.3,0,0,0,0,0,0.04,,9
1922,Inconel718KC1542,1194.9,No,37810.8,DoublePrime,No,0.75,0.009,0.06,0.36,17.42,0,18.03,0,0,0,0.11,2.99,0,5.47,53.21,0.004,0,0,0.61,0,0.97,0,0,0,0,0,0,,11.7
1923,B-1900,,No,13320,,No,6,0.013,0.13,10,8,0,0,0,,0,0,6,0,0,68.78,0,,,0,1.5,1,0,0,0,0,0,0.08,880,
1924,Inconel725,,No,11862,,No,0.2,0,0,0,20.8,0,7.6,0,,0,0,8,0,3.5,58.5,0,,,0,0,1.5,0,0,0,0,0,0,1262,
1925,Waspaloy,,No,19572,,No,1.3,0.005,0.035,13.4,19.7,0.004,0,,,0,0,4.25,0,0,58.32,0,,,0,0,3,0,0,0,0,0,0,,
1926,Unnamedalloy25,,No,0,,No,5,0.015,0.1,10,10,0,0,,,0,0,4,0,0,65.77,0,,,0,0,5,0,0,0,0,0,0.12,,
1927,Inconel939,699,No,10640,GammaPrime,No,1.9,0.01,0.15,19,22.5,0,0,0,0,0,0,0,0,1,48.24,0,0,0,0,1.4,3.7,0,2,0,0,0,0.1,,10
1928,Udimet720P/M,,No,24006,,No,2.5,0.02,0.025,14.75,16,0,0,0,,0,0,3,0,0,57.41,0.75,,,0,0,5,0,1.25,0,0,0,0.035,1527,
1929,J16,,No,7150,,No,0.1,0,0.008,0,12.2,0,0,,,0,0,15.5,0,0,64.52,0,,,0,1,0,0,6.6,0,0,0,0,,
1930,Unnamedalloy30,790,No,11702,GammaPrime,No,0.55,0.004,0.03,19.6,0,0,44.86,0,0,0,0,0,0,4.02,29.2,0,0,0,0.45,0,1.29,0,0,0,0,0,0,,16.6
1931,TDNickel,,No,982,,No,0,0,0,0,0,0,0,,,0,0,0,0,0,98,0,,,0,0,0,0,0,0,0,0,0,,
1932,Inconel939,,No,10640,,No,1.9,0.01,0.15,19,22.5,0,0,,,0,0,0,0,1,48.24,0,,,0,1.4,3.7,0,2,0,0,0,0.1,,
1933,M22,,No,0,,No,6.3,0,0.13,0,5.7,0,0,0,,0,0,2,0,0,71,0,,,0,3,0,0,11,0,0,0,0.6,545,
1934,RR7080,,No,17420,,No,5.5,0.015,0.14,10,9,0,0,0,,0,0,0,0,0,61,1.5,,,0,2.5,1.5,0,10,0,0,0,0.05,550,
1935,Waspaloy6,993,No,19620,GammaPrime,No,1.32,0.004,0.032,13.25,19.18,0,0,0,0,0,0,4.03,0,0,59.1,0,0,0,0,0,3.08,0,0,0,0,0,0,,26
1936,D-979,925,No,17360,GammaPrime,No,1,0.01,0.05,0,15,0,27,0,0,0,0.3,4,0,0,49.44,0,0,0,0.2,0,3,0,0,0,0,0,0,,15
1937,B-1900,857,No,13320,GammaPrime,No,6,0.013,0.13,10,8,0,0,0,0,0,0,6,0,0,68.78,0,0,0,0,4.3,1,0,0,0,0,0,0.08,,6.7
1938,Inconel718KC1540,911.5,No,38170.8,DoublePrime,No,0.67,0.0083,0.063,0.26,17.34,0,18.46,0,0,0,0.14,3,0,5.41,53.34,0.005,0,0,1.03,0,0.94,0,0,0,0,0,0,,17.6
1939,MA6000,,No,0,,No,4.5,0.01,0.05,0,15,0,1,,,0,0,2,0,0,69.84,0,,,0,2,2.5,0,2,0,0,0,0,,
1940,Inconel718P/M,,No,12788,,No,5.45,0,0.04,0,18.61,0,18.61,0,,0,0,3.02,0,0,53.35,0,,,0,0,0.92,0,0,0,0,0,0,1425,
1941,Inconel738,879,No,0,GammaPrime,No,3.33,0.011,0.16,8.42,16.08,0,0,0,0,0,0,1.74,0,2.61,59.67,0,0,0,0,1.71,3.56,0,2.61,0,0,0,0.1,,10.6
1942,Inconel718,,No,11666,,No,0.44,0,0.008,0,17.82,0,18.42,0,,0,0,2.92,0,5.31,53.49,0,,,0,0.02,0.95,0,0,0,0,0,0,1129,
1943,J16,589,No,4500,Solution,No,0.1,0,0.008,0,12.2,0,0,0,0,0,0,15.5,0,0,64.52,0,0,0,0,1,0,0,6.6,0.07,0,0,0,,
1944,Inconel625,,No,3579,,No,0.25,0,0.021,0,21.43,0,1.28,0,,0,0.03,8.88,0.006,3.77,64.02,0,,,0.05,0,0.26,0,0,0,0,0,0,1007,
1945,NM3,,No,7300,,No,3.65,0.013,0.024,14.65,11.8,0,0,,,0,0,3.3,0,0,61.01,0,,,0,0,5.5,0,0,0,0,0,0.052,,
1946,Rene77,,No,43376,,No,4.3,0.016,0.07,15,14.6,0,0,,,0,0,4.2,0,0,58,0,,,0,0,3.3,0,0,0,0,0,0.04,,
1947,InconelMA0754,,No,1316,,No,0.3,0,0.05,0,20,0,0,,,0,0,0,0,0,78,0,,,0,0,0.5,0,0,0,0,0,0,,
1948,Nimonic080A,765,No,19896,GammaPrime,No,1.4,0.003,0.06,0,19.5,0,0,0,0,0,0.3,0,0,0,76,0,0,0,0.3,0,2.4,0,0,0,0,0,0.06,,24
1949,AlloyT+,,No,7960,,No,3.1,0.02,0.045,17,15,0,0,,,0,0,4,0,0,53.88,0,,,0,2.5,4.4,0,0,0,0,0,0.06,,
1950,MAR-M246+Hf,,No,43550,,No,5.5,0.015,0.14,10,9,0,0,,,0,0,2.5,0,0,63,1.8,,,0,1.5,1.5,0,10,0,0,0,0.05,,
1951,MERL76,,No,2352,,No,5,0.02,0.02,18.5,12.5,0,0,0,,0,0,3.2,0,1.4,54.5,0.4,,,0,0,4.4,0,0,0,0,0,0.06,1207,
1952,Rene95,,No,49733,,No,3.43,0.009,0.07,7.85,13.63,0.007,0,0,,0,0,3.5,0,3.46,62,0,,,0.01,0,2.48,0,3.5,0,0,0,0.05,1779,
1953,MA0754,,No,0,,No,0.3,0,0.05,0,20,0,1,,,0,0,0,0,0,77.55,0,,,0,0,0.5,0,0,0,0,0,0,,
1954,MAR-M247:WWS,250,Yes,24530,GammaPrime,No,5.57,0.016,0.14,10.05,8.51,0,0.16,1.55,0,0,0,0.71,0,0,59.31,0,0,0,0,2.99,1.09,0,9.87,0,0,0,0.03,,6
1955,B-1900,,No,13320,,No,6,0.013,0.13,10,8,0,0,,,0,0,6,0,0,68.78,0,,,0,4.3,1,0,0,0,0,0,0.08,,
1956,Inconel718KC1545,,No,11670,,No,0.34,0.0047,0.062,0.36,17.89,0.003,19.2,0,,0,0.14,2.93,0,4.03,52.75,0,,,0.89,0,1.2,0,0,0,0,0,0,1285.2,
1957,B-1900,,No,0,,No,5.84,0.015,0.1,10.06,8.39,0,0,0,,0,0,5.92,0,0.02,64.53,0,,,0,3.96,0.97,0,0.1,0,0,0,0.1,993,
1958,KM4CP,,No,11176,,No,3.7,0.019,0.0429,17.85,12.44,0,0,,,0.0046,0,3.99,0,1.92,55.62,0.137,,,0,0,4.24,0,0.02,0,0,0,0.0205,,
1959,Nimonic75,,No,1,,No,0,0,0.1,0,19.5,0,3,,,0,0.3,0,0,0,76,0,,,0.3,0,0.4,0,0,0,0,0,0,,
1960,TDNickel,,No,982,,No,0,0,0,0,0,0,0,,,0,0,0,0,0,98,0,,,0,0,0,0,0,0,0,0,0,,
1961,MAR-M200+Hf,,No,43550,,No,5,0.015,0.14,10,9,0,0,0,,0,0,0,0,1,59,1.8,,,0,0,2,0,12.5,0,0,0,0.05,825,
1962,Inconel706,,No,14223,,No,0.24,0.0043,0.042,0,15.78,0.003,38.2,,,0,0.07,0,0,2.99,40.93,0,,,0.09,0,1.65,0,0,0,0,0,0,,
1963,Inconel718,837,No,6146,DoublePrime,No,0.44,0,0.008,0,17.82,0,18.42,0,0,0,0,2.92,0,5.31,53.49,0,0,0,0,0.02,0.95,0,0,0,0,0,0,,32.5
1964,MA6000,,No,0,,No,4.5,0.01,0.05,0,15,0,1,,,0,0,2,0,0,69.84,0,,,0,2,2.5,0,2,0,0,0,0,,
1965,GH033,,No,0,,No,0.7,0.007,0.02,0,20,0,0,,,0.013,0,0,0,0,76.77,0,,,0,0,2.5,0,0,0,0,0,0,,
1966,Inconel718,825,No,12230,DoublePrime,No,2.33,0.0041,0.059,0,17.2,0,19.23,0,0,0,0,2.98,0,3.16,53.56,0,0,0,0,0,1.48,0,0,0,0,0,0,,11.5
1967,Rene95,,No,24476,,No,3.43,0.009,0.07,7.85,13.63,0.007,0,0,,0,0,3.5,0,3.46,62,0,,,0.01,0,2.48,0,3.5,0,0,0,0.05,1737,
1968,Rene220,931,No,6812,DoublePrime,No,0.5,0.01,0.015,12,18,0,0,0,0,0,0,3,0,5,57.48,0,0,0,0,3,1,0,0,0,0,0,0,,13
1969,TRW-NASAVIA,,No,0,,No,5.4,0.02,0.13,7.5,6.1,0,0,,,0,0,2,0,0.5,61,0,,,0,9,1,0,5.8,0,0,0,0.13,,
1970,Waspaloy6,,No,19620,,No,1.32,0.004,0.032,13.25,19.18,0,0,0,,0,0,4.03,0,0,59.1,0,,,0,0,3.08,0,0,0,0,0,0,1407,
1971,Rene77,,No,43376,,No,4.3,0.016,0.07,15,14.6,0,0,0,,0,0,4.2,0,0,58,0,,,0,0,3.3,0,0,0,0,0,0.04,940,
1972,MAR-M421,938,No,18718,GammaPrime,No,4.3,0.015,0.14,9.5,15.8,0,0,0,0,0,0,2,0,2,61,0,0,0,0,0,1.8,0,3.8,0,0,0,0.05,,16
1973,Inconel625,734,No,1299038,DoublePrime,No,0.2,0,0.05,0,21.5,0,2,0,0,0,0.2,9,0,3.6,63.05,0,0,0,0.2,0,0.2,0,0,0,0,0,0,,54
1974,Rene95,,No,13253,,No,3.43,0.009,0.07,7.85,13.63,0.007,0,,,0,0,3.5,0,3.46,62,0,,,0.01,0,2.48,0,3.5,0,0,0,0.05,,
1975,Incoloy909,1020,No,11694,GammaPrime,No,0,0.001,0.01,13,0,0,42,0,0,0,0,0,0,4.7,38,0,0,0,0.4,0,1.5,0,0,0,0,0,0,,16
1976,AlloyT+,,No,7960,,No,3.1,0.02,0.045,17,15,0,0,0,,0,0,4,0,0,53.88,0,,,0,2.5,4.4,0,0,0,0,0,0.06,1501,
1977,M22,,No,0,,No,6.3,0,0.13,0,5.7,0,0,0,,0,0,2,0,0,71,0,,,0,3,0,0,11,0,0,0,0.6,910,
1978,Inconel939,,No,10640,,No,1.9,0.01,0.15,19,22.5,0,0,,,0,0,0,0,1,48.24,0,,,0,1.4,3.7,0,2,0,0,0,0.1,,
1979,Inconel713C,,No,0,,No,6.2,0.011,0.1,0,13.1,0,0,0,,0,0,4.5,0,1.6,71.87,0,,,0,1.75,0.8,0,0,0,0,0,0.07,949,
1980,AF2-1DA6,869,No,37552,GammaPrime,Yes,4.6,0.015,0.04,10,12,0,0,0,0,0,0,2.8,0,0,61.55,0,0,0,0,1.5,2.8,0,4.6,0,0,0,0.1,,
1981,Udimet720P/M,,No,24006,,No,2.5,0.02,0.025,14.75,16,0,0,0,,0,0,3,0,0,57.41,0,,,0,0,5,0,1.25,0,0,0,0.07,1429,
1982,Waspaloy,883,No,36708,GammaPrime,No,1.3,0.006,0.08,13.5,19.5,0,0,0,0,0,0,4.3,0,0,58,0,0,0,0,0,3,0,0,0,0,0,0,,26.2
1983,Nimonic75,,No,1,,No,0,0,0.1,0,19.5,0,3,,,0,0.3,0,0,0,76,0,,,0.3,0,0.4,0,0,0,0,0,0,,
1984,D-979,,No,17360,,No,1,0.01,0.05,0,15,0,27,0,,0,0.3,4,0,0,45,0,,,0.2,0,3,0,0,0,0,0,0,345,
1985,Rene220,754,No,0,DoublePrime,No,1.3,0.015,0.04,20,20.1,0,1,0,0,0,0,2.4,0,1,48.95,0,0,0,0.5,2.1,2.5,0,0,0,0,0,0.1,,
1986,Inconel718P/M,,No,12454,,No,5.45,0,0.04,0,18.61,0,18.61,0,,0,0,3.02,0,0,53.35,0,,,0,0,0.92,0,0,0,0,0,0,1188,
1987,Unnamedalloy29,,No,0,,No,5,0.02,0.07,18.53,12.38,0,0,,,0,0.01,3.29,0,0,55.72,0,,,0,0,4.18,0.74,0,0,0,0,0.06,,
1988,Inconel713C,,No,0,,No,6.18,0.01,0.16,0.22,12.43,0,1.66,,,0,0.02,4.48,0,2.13,71.7,0,,,0.21,0,0.7,0,0,0,0,0,0.1,,
1989,Inconel100GATORIZE,,No,0,,No,5,0.03,0.07,18.5,12.4,0,0,,,0,0,3.2,0,0,55.8,0,,,0,0,4.3,0.8,0,0,0,0,0.06,,
1990,Rene41,,No,16424,,No,1.5,0.005,0.09,11,19,0,0,0,,0,0,10,0,0,55,0,,,0,0,3.1,0,0,0,0,0,0,1340,
1991,Waspaloy,,No,19572,,No,1.3,0.005,0.035,13.4,19.7,0.001,0,,,0,0,4.25,0,0,58.32,0,,,0,0,3,0,0,0,0,0,0,,
1992,Inconel625,,No,23500,,No,0.32,0,0.019,0,21.49,0,1.41,0,,0,0.04,8.88,0.006,3.77,63.74,0,,,0.07,0,0.26,0,0,0,0,0,0,973,
1993,Rene77,1372,No,43376,GammaPrime,No,4.3,0.016,0.07,15,14.6,0,0,0,0,0,0,4.2,0,0,58,0,0,0,0,0,3.3,0,0,0,0,0,0.04,,15
1994,Udimet720P/M,,No,23914,,No,2.5,0.03,0.025,14.75,16,0,0,,,0,0,3,0,0,57.41,0,,,0,0,5,0,1.25,0,0,0,0.035,,
1995,Waspaloy,883,No,54888,GammaPrime,No,1.4,0.006,0.03,13.8,19.5,0,0.2,0,0,0,0,4.3,0,0,57.76,0.004,0,0,0,0,3,0,0,0,0,0,0,,
1996,Haynes263,521,No,10566,GammaPrime,No,0.6,0.005,0.06,20,20,0,0.7,0,0,0,0.4,6,0,0,49.64,0,0,0,0.2,0,2.4,0,0,0,0,0,0,,37
1997,B-1900,,No,13320,,No,6,0.013,0.13,10,8,0,0,,,0,0,6,0,0,68.78,0,,,0,4.3,1,0,0,0,0,0,0.08,,
1998,Inconel939,,No,13840,,No,2,0.004,0.15,19,22.4,0.005,0,0,,0,0,0.01,0,1.02,48.23,0,,,0.001,1.45,3.71,0,2.02,0,0,0,0.003,957,
1999,Alloy101,1654,No,35200,GammaPrime,No,3.4,0.015,0.16,9,12.2,0,0,1,0,0,0,1.95,0,0,60.17,0,0,0,0,3.95,4.1,0,3.95,0,0,0,0.11,,10
2000,Thermo-Span,1075,No,11805,GammaPrime,No,0.45,0.004,0,29,5.5,0,34.8,0,0,0,0,0,0,4.8,24.25,0,0,0,0.35,0,0.85,0,0,0,0,0,0,,26.4
2001,RR1000+,,No,7800,,No,3.1,0.02,0.045,17,15,0,0,,,0,0,4.5,0,0,53.53,0.35,,,0,2,4.4,0,0,0,0,0,0.06,,
2002,Rene95,,No,49733,,No,3.43,0.009,0.07,7.85,13.63,0.007,0,0,,0,0,3.5,0,3.46,62,0,,,0.01,0,2.48,0,3.5,0,0,0,0.05,1558,
2003,Udimet710,,No,41416,,No,2.5,0.02,0.07,15,18,0,0,0,,0,0,3,0,0,55,0,,,0,0,5,0,1.5,0,0,0,0,1020,
2004,AlloyT+B,,No,7960,,No,3.1,0.035,0.045,17,15,0,0,0,,0,0,4,0,0,53.86,0,,,0,2.5,4.4,0,0,0,0,0,0.06,1498,
2005,Waspaloy1651,,No,44108,,No,1.35,0.004,0.031,12.4,19.4,0,0,0,,0,0,4.05,0,0,59.64,0,,,0,0,3.07,0,0,0,0,0,0.06,1307,
2006,UDM56,,No,2326,,No,4.5,0.07,0.02,5,16,0,0,,,0,0,1.5,0,0,64,0,,,0,0,2,0.5,6,0,0,0,0.03,,
2007,J5,,No,8250,,No,0.1,0,0.01,0,12.3,0,0,,,0,0,22,0,0,64.51,0,,,0,1,0,0,0,0,0,0,0,,
2008,Waspaloy,,No,16888,,No,1.4,0.006,0.03,13.8,19.5,0.004,0.2,,,0,0,4.3,0,0,57.76,0,,,0,0,3,0,0,0,0,0,0,,
2009,Inconel718KC1540,,No,11670,,No,0.67,0.0083,0.063,0.26,17.34,0.005,18.46,0,,0,0.14,3,0,5.41,53.34,0,,,1.03,0,0.94,0,0,0,0,0,0,1363,
2010,Nimonic075,685,No,1052,Solution,No,0,0,0.1,0,19.5,0,3,0,0,0,0.3,0,0,0,76,0,0,0,0.3,0,0.4,0,0,0,0,0,0,,14
2011,Inconel718,,No,5752,,No,0.52,0,0.018,0,17.64,0,19.74,0,,0,0,2.89,0,5.08,53.16,0,,,0,0.01,0.94,0,0,0,0,0,0,1202,
2012,Inconel792,,No,22474,,No,3.1,0.02,0.12,9,12.4,0,0,0,,0,0,1.9,0,0,61,0,,,0,3.9,4.5,0,3.8,0,0,0,0.1,1090,
2013,Inconel706,,No,13560,,No,0.26,0.0034,0.008,0,15.65,0.003,37.1,,,0,0.02,0.02,0.0046,2.96,42.38,0,,,0.05,0,1.54,0,0,0,0,0,0,,
2014,Waspaloy1652,868,No,44108,GammaPrime,No,1.32,0.003,0.035,10,19.4,0,0,0,0,0,0,4.02,0,0,62.11,0,0,0,0,0,3.05,0,0,0,0,0,0.06,,28.5
2015,Inconel718KC1556,1241.1,No,37810.8,DoublePrime,No,1.36,0.0059,0.054,0.36,17.56,0,17.17,0,0,0,0.1,2.99,0,5.25,53.59,0.002,0,0,0.65,0,0.9,0,0,0,0,0,0,,10.8
2016,SEL-15,,No,3040,,No,5.4,0.015,0.07,14.5,11,0,0,,,0,0,6.5,0,0.5,58,0,,,0,0,2.5,0,1.5,0,0,0,0,,
2017,Inconel718KC1551,,No,11781.11111,,No,1.28,0.0063,0.059,0.63,17.23,0.003,18.3,0,,0,0.14,2.99,0,3.85,53.68,0,,,0.34,0,1.45,0,0,0,0,0,0,1228.6,
2018,MAR-M247,389,No,42150,GammaPrime,No,5.5,0.015,0.14,10,8.3,0,0,1.5,0,0,0,0.7,0,0,60,0,0,0,0,3,1,0,10,0,0,0,0.05,,6.8
2019,Unnamedalloy4,,No,7992,,No,0,0,0,0,24,0,32.05,,,0,0,0,0,4,40,0,,,0,0,4,0,0,0,0,0,0,,
2020,TRW-NASAVIA,,No,0,,No,5.4,0.02,0.13,7.5,6.1,0,0,,,0,0,2,0,0.5,61,0,,,0,9,1,0,5.8,0,0,0,0.13,,
2021,MAR-M247:WST,,No,203820,,No,5.42,0.015,0.13,10,8.4,0,0.08,,,0,0,0.78,0,0,59.81,1.41,,,0,2.9,1.03,0,10,0,0,0,0.03,,
2022,Inconel718,665,No,11708,DoublePrime,Yes,0.5,0.005,0.04,0,18.5,0,18.5,0,0,0,0,3,0,3,54.6,0,0,0,0,0,0.9,0,0,0,0,0,0,,
2023,Nimonic115,,No,13279,,No,4.9,0.16,0.15,13.2,14.3,0,0,,,0,0,0,0,0,60,0,,,0,0,3.7,0,0,0,0,0,0.04,,
2024,KM45,945,No,11176,GammaPrime,Yes,3.69,0.008,0.0236,17.59,12.47,0,0,0.313,0,0.0023,0,3.96,0,1.93,55.71,0,0,0,0,0,4.26,0,0.02,0,0,0,0.022,,
2025,MERL76,295,No,30062,GammaPrime,Yes,5,0.02,0.02,18.5,12.5,0,0,0.4,0,0,0,3.2,0,1.4,54.5,0,0,0,0,0,4.4,0,0,0,0,0,0.06,,32
2026,Alloy101,,No,35200,,No,3.4,0.015,0.16,9,12.2,0,0,,,0,0,1.95,0,0,60.17,1,,,0,3.95,4.1,0,3.95,0,0,0,0.11,,
2027,Haynes263,,No,10566,,No,0.6,0.005,0.06,20,20,0,0.7,,,0,0.4,6,0,0,49.64,0,,,0.2,0,2.4,0,0,0,0,0,0,,
2028,Inconel738X,,No,22474,,No,3.7,0.0125,0.15,8.96,15.5,0,0.14,,,0,0.1,1.68,0,1.5,59.89,0,,,0.1,1.9,3.75,0,2.55,0,0,0,0.069,,
2029,Inconel713LC,,No,0,,No,5.9,0.01,0.05,0,12,0,0,,,0,0,4.5,0,2,75,0,,,0,0,1.6,0,0,0,0,0,0.1,,
2030,Inconel718,863,No,11708,DoublePrime,Yes,0.5,0.005,0.04,0,18.5,0,18.5,0,0,0,0,3,0,5.1,52.5,0,0,0,0,0,0.9,0,0,0,0,0,0,,21.5
2031,Inconel718,,No,5752,,No,0.44,0,0.027,0,17.82,0,18.42,0,,0,0,2.92,0,5.31,54.09,0,,,0,0.02,0.95,0,0,0,0,0,0,1226,
2032,Unnamedalloy25,,No,0,,No,5,0.015,0.1,10,10,0,0,,,0,0,4,0,0,65.77,0,,,0,0,5,0,0,0,0,0,0.12,,
2033,WaspaloyBar,,No,19620,,No,1.4,0.006,0.068,13.5,19.21,0,0,,,0,0,4.1,0,0,58.59,0,,,0,0,3.13,0,0,0,0,0,0,,
2034,Unnamedalloy9,,No,0,,No,5.75,0,0,15,10,0,0,,,0,0,3.5,0,0,61.15,0,,,0,0,4.6,0,0,0,0,0,0,,
2035,M22,,No,0,,No,6.3,0,0.13,0,5.7,0,0,,,0,0,2,0,0,71,0,,,0,3,0,0,11,0,0,0,0.6,,
2036,Unnamedalloy3,,No,5994,,No,0,0,0,0,24,0,33.17,,,0,0,0,0,3,40,0,,,0,0,3,0,0,0,0,0,0,,
2037,Inconel600,,No,2242,,No,0,0,0.08,0,15.5,0,8,0,,0,0.5,0,0,0,76,0,,,0.2,0,0,0,0,0,0,0,0,660,
2038,Nimonic75,,No,1,,No,0,0,0.1,0,19.5,0,3,,,0,0.3,0,0,0,76,0,,,0.3,0,0.4,0,0,0,0,0,0,,
2039,Inconel601,55,No,0,GammaPrime,No,1.4,0,0.05,0,23,0,14.1,0,0,0,0.5,0,0,0,60.5,0,0,0,0.2,0,0,0,0,0,0,0,0,,128
2040,Udimet720,,No,23914,,No,2.5,0.017,0.015,14.75,16,0,0,,,0,0,3,0,0,57.43,0,,,0,0,5,0,1.25,0,0,0,0.035,,
2041,Inconel625,,No,1149,,No,0.2,0,0.05,0,21.5,0,2.5,0,,0,0.2,9,0,3.6,61,0,,,0.2,0,0.2,0,0,0,0,0,0,550,
2042,Inconel738X,,No,22474,,No,3.7,0.0125,0.15,8.96,15.5,0,0.14,,,0,0.1,1.68,0,1.5,59.89,0,,,0.1,1.9,3.75,0,2.55,0,0,0,0.069,,
2043,Nimonic115,,No,13279,,No,4.9,0.16,0.15,13.2,14.3,0,0,0,,0,0,0,0,0,60,0,,,0,0,3.7,0,0,0,0,0,0.04,1090,
2044,Udimet720P/M,,No,77896,,No,2.5,0.02,0.025,14.7,16,0,0,0,,0,0,3,0,0,57.48,0,,,0,0,5,0,1.25,0,0,0,0.03,1219,
2045,Inconel718p2,,No,27840,,No,0.47,0.005,0.03,0,18.62,0.0025,19.29,,,0,0.02,2.98,0,5.15,52.38,0,,,0.05,0,1.01,0,0,0,0,0,0,,
2046,B-1900,925,No,0,GammaPrime,No,6,0.015,0.1,10,8,0,0,0,0,0,0,6,0,0,64,0,0,0,0,4,1,0,0,0,0,0,0.1,,6
2047,Nimonic115,,No,13279,,No,4.9,0.16,0.15,13.2,14.3,0,0,0,,0,0,0,0,0,60,0,,,0,0,3.7,0,0,0,0,0,0.04,1125,
2048,Inconel718,,No,12230,,No,2.33,0.0041,0.059,0,17.2,0,19.23,,,0,0,2.98,0,3.16,53.56,0,,,0,0,1.48,0,0,0,0,0,0,,
2049,Rene95,825,No,1964,GammaPrime,Yes,3.43,0.009,0.07,7.85,13.63,0,0,0,0,0,0,3.5,0,3.46,62,0.007,0,0,0.01,0,2.48,0,3.5,0,0,0,0.05,,7
2050,TRW-NASAVIA,,No,0,,No,5.4,0.02,0.13,7.5,6.1,0,0,0,,0,0,2,0,0.5,61,0,,,0,9,1,0,5.8,0,0,0,0.13,1100,
2051,Inconel625,639,No,3611,DoublePrime,Yes,0.28,0,0.026,0,21.28,0,1.41,0,0,0,0.03,8.97,0.005,3.79,63.87,0,0,0,0.07,0,0.27,0,0,0,0,0,0,,36
2052,Inconel713C,,No,0,,No,5.9,0.01,0.05,0,12,0,0,0,,0,0,4.5,0,2,75,0,,,0,0,1.6,0,0,0,0,0,0.1,470,
2053,Inconel718,,No,10712,,No,0.7,0.004,0.035,0,17.8,0,18.3,0,,0,0,2.9,0,5.4,53.86,0,,,0,0,1,0,0,0,0,0,0,1238,
2054,Unnamedalloy28,,No,49600,,No,1.49,0,0.006,19.2,24.25,0,0,,,0,0,1.44,0,1.08,76.4,0,,,0,0,2.93,0,0,0,0,0,0,,
2055,Allvac718PLUS,,No,0,,No,1.45,0.004,0.025,9,18,0.014,10,0,,0,0,2.7,0,5.4,51.7,0,,,0,0,0.7,0,1,0,0,0,0,1483,
2056,Unnamedalloy8,,No,0,,No,5.55,0,0,15,10,0,0,,,0,0,3.5,0,0,60.75,0,,,0,0,5.2,0,0,0,0,0,0,,
2057,Haynes282,,No,10566,,No,1.5,0.005,0.06,10,20,0,1.5,,,0,0.3,7.7,0,0,56.69,0,,,0.15,0,2.1,0,0,0,0,0,0,,
2058,MAR-M246+Hf,836,No,42150,GammaPrime,No,5.5,0.015,0.14,10,9,0,0,1.8,0,0,0,2.5,0,0,63,0,0,0,0,1.5,1.5,0,10,0,0,0,0.05,,8.1
2059,Udimet720,996,No,23882,GammaPrime,No,2.5,0.033,0.035,14.7,18,0,0,0,0,0,0,3,0,0,55.15,0,0,0,0,0,5,0,1.25,0,0,0,0.03,,13.4
2060,Rene41,,No,4605,,No,1.5,0.01,0.02,11,19,0,0,0,,0,0,9.8,0,0,55.42,0,,,0,0,3.2,0,0,0,0,0,0.05,917,
2061,Udimet720Li,810,No,26278,GammaPrime,No,2.54,0.018,0.013,14.52,16.06,0,0,0,0,0,0,3.08,0,0,57.53,0,0,0,0,0,5.04,0,1.2,0,0,0,0,,16.6
2062,Inconel600,,No,2242,,No,0,0,0.08,0,15.5,0,8,0,,0,0.5,0,0,0,76,0,,,0.2,0,0,0,0,0,0,0,0,260,
2063,Inconel718,,No,12230,,No,2.33,0.0041,0.059,0,17.2,0,19.23,,,0,0,2.98,0,3.16,53.56,0,,,0,0,1.48,0,0,0,0,0,0,,
2064,Waspaloy1729,,No,44108,,No,1.34,0.001,0.035,1.3,19.2,0,0,,,0,0,3.95,0,0,71.1,0,,,0,0,3.01,0,0,0,0,0,0.06,,
2065,Inconel718,,No,23655,,No,0.53,0,0.05,0,17.9,0,18.92,0,,0,0.06,3,0,5,53.5,0,,,0.05,0,0.99,0,0,0,0,0,0,869,
2066,AlloyT+,981,No,7800,GammaPrime,Yes,3.1,0.02,0.045,17,15,0,0,0,0,0,0,4,0,0,53.88,0,0,0,0,2.5,4.4,0,0,0,0,0,0.06,,27.86
2067,Rene95,1151,No,1964,GammaPrime,Yes,3.43,0.009,0.07,7.85,13.63,0,0,0,0,0,0,3.5,0,3.46,62,0.007,0,0,0.01,0,2.48,0,3.5,0,0,0,0.05,,12
2068,Inconel718,1135,No,15924,DoublePrime,No,0.62,0.002,0.04,0.01,17.56,0,18.11,0,0,0,0.13,3.06,0,5.3,54.13,0,0,0,0.11,0,0.93,0,0,0,0,0,0,,18.7
2069,Inconel706,,No,13470,,No,0.26,0.0034,0.008,0,15.65,0.003,37.1,,,0,0.02,0.02,0.0046,2.96,42.38,0,,,0.05,0,1.54,0,0,0,0,0,0,,
2070,Rene125+Hf,,No,0,,No,4.8,0.015,0.11,10,8.5,0,0,0,,0,0,2,0,0,59,1.4,,,0,3.8,2.5,0,8,0,0,0,0.05,1070,
2071,Ticolloy11,,No,0,,No,0.87,0.004,0.031,0,17.8,0,18,0,,0.001,0,3.02,0,5.42,53.89,0,,,0,0,0.96,0,0,0,0,0,0,1350,
2072,Inconel713C,,No,0,,No,6.18,0.01,0.16,0.22,12.43,0,1.66,,,0,0.02,4.48,0,2.13,71.7,0,,,0.21,0,0.7,0,0,0,0,0,0.1,,
2073,Haynes263,527,No,10566,GammaPrime,No,0.6,0.005,0.06,20,20,0,0.7,0,0,0,0.4,6,0,0,49.64,0,0,0,0.2,0,2.4,0,0,0,0,0,0,,26.4
2074,Nimonic090,,No,19896,,No,1.5,0.003,0.07,16.5,19.5,0,0,0,,0,0.3,0,0,0,59,0,,,0.3,0,2.5,0,0,0,0,0,0.06,940,
2075,Inconel738X,,No,22474,,No,3.7,0.0125,0.15,8.96,15.5,0,0.14,,,0,0.1,1.68,0,1.5,59.89,0,,,0.1,1.9,3.75,0,2.55,0,0,0,0.069,,
2076,Allvac718PLUS,1004,No,12890,GammaPrime,No,1.5,0.005,0.02,9.1,17.4,0,9.7,0,0,0,0,2.7,0,5.5,52.36,0.013,0,0,0,0,0.7,0,1,0,0,0,0,,
2077,Inconel718,839,No,6146,DoublePrime,No,0.44,0,0.027,0,17.82,0,18.42,0,0,0,0,2.92,0,5.31,54.09,0,0,0,0,0.02,0.95,0,0,0,0,0,0,,31.3
2078,SEL,215,No,12160,GammaPrime,No,4.4,0.015,0.08,22,15,0,0,0,0,0,0,4.5,0,0,51,0,0,0,0,0,2.4,0,0,0,0,0,0,,11
2079,Haynes263,,No,10566,,No,0.6,0.005,0.06,20,20,0,0.7,,,0,0.4,6,0,0,49.64,0,,,0.2,0,2.4,0,0,0,0,0,0,,
2080,Udimet520,,No,36820,,No,2,0.005,0.05,12,19,0,0,,,0,0,6,0,0,57,0,,,0,0,3,0,1,0,0,0,0,,
2081,Udimet720P_M,1196,No,78608,GammaPrime,Yes,2.5,0.02,0.025,14.7,16,0,0,0,0,0,0,3,0,0,57.48,0,0,0,0,0,5,0,1.25,0,0,0,0.03,,24.5
2082,Rene220,978,No,6812,DoublePrime,No,0.5,0.01,0.015,12,18,0,0,0,0,0,0,3,0,5,57.48,0,0,0,0,3,1,0,0,0,0,0,0,,
2083,MAR-M252,1041,No,16312,GammaPrime,No,1,0.005,0.15,10,20,0,0,0,0,0,0.5,10,0,0,55,0,0,0,0.5,0,2.6,0,0,0,0,0,0,,22
2084,Udimet500,965,No,36708,GammaPrime,No,2.9,0.006,0.08,18.5,18,0,0,0,0,0,0,4,0,0,54,0,0,0,0,0,2.9,0,0,0,0,0,0.05,,17
2085,Udimet710,1218,No,18722,GammaPrime,No,2.48,0.015,0.06,15.5,17.8,0,0.14,0,0,0,0.03,3.17,0,0,54.09,0,0,0,0,0,4.97,0,1.75,0,0,0,0,,11.3
2086,Inconel625,,No,1038,,No,0.2,0,0.05,0,21.5,0,2,0,,0,0.2,9,0,3.6,63.05,0,,,0.2,0,0.2,0,0,0,0,0,0,965,
2087,Inconel731,,No,0,,No,5.5,0.015,0.18,10,9.5,0,0,0,,0,0,2.5,0,0,67,0,,,0,0,4.6,1,0,0,0,0,0.06,915,
2088,Inconel625,604,No,5972,DoublePrime,Yes,0.25,0,0.016,0,21.45,0,1.41,0,0,0,0.05,8.89,0.006,3.77,63.84,0,0,0,0.06,0,0.26,0,0,0,0,0,0,,44
2089,Inconel600,40,No,2242,Solution,No,0,0,0.08,0,15.5,0,8,0,0,0,0.5,0,0,0,76,0,0,0,0.2,0,0,0,0,0,0,0,0,,80
2090,Haynes242,,No,7150,,No,0,0,0,0,8,0,0,,,0,0,25,0,0,66,0,,,0,1,0,0,0,0,0,0,0,,
2091,Inconel731X,,No,0,,No,5.6,0.014,0.16,9.72,9.6,0,0.23,,,0,0,2.46,0,0,66.66,0,,,0.045,0,4.66,0.85,0,0,0,0,0,,
2092,Inconel713C,,No,0,,No,5.9,0.01,0.05,0,12,0,0,0,,0,0,4.5,0,2,75,0,,,0,0,1.6,0,0,0,0,0,0.1,1080,
