Repository: Mackus101/Nickel_NN

File: dataWithHeat.csv (part 7 of 9)
,Name,"Tensile Strength, Yield",Heat treatment 1 Temperature,Heat treatment 1 Time,Heat treatment 2 Temperature,Heat treatment 2 Time,Heat treatment 3 Temperature,Heat treatment 3 Time,Heat treatment 4 Temperature,Heat treatment 4 Time,Heat treatment 5 Temperature,Heat treatment 5 Time,Al,B,C,Co,Cr,Cu,Fe,Hf,La,Mg,Mn,Mo,N,Nb,Ni,P,Re,Ru,Si,Ta,Ti,V,W,Y,Th,O,Zr,"Tensile Strength, Ultimate",Elongation at Break
1912,Rene95,865,899,24,1093,1,0,16,0,0,0,0,3.5,0.009,0.074,8.12,13.66,0,0.11,0,0,0,0,3.46,0.0028,3.45,61.5,0.006,0,0,0,0,2.54,0,3.42,0,0,0,0.044,,6
1913,Inconel713C,,1185,4,925,16,925,16,0,0,0,0,6,0.008,0.07,0,13.2,0,0,,,0,0,4.4,0,2,73.47,0,,,0,0,0.8,0,0,0,0,0,0.05,,
1914,Nimonic105,460,1149,4,1060,16,848,16,0,0,0,0,4.7,0.005,0.13,20,15,0,0,0,0,0,0.3,5,0,0,53,0,0,0,0.3,0,1.2,0,0,0,0,0,0.1,,21
1915,Inconel713C,,1185,4,925,16,925,16,0,0,0,0,6.3,0.011,0.09,0,12.7,0,0,0,,0,0,4.5,0,1,70.93,0,,,0,3.6,0.8,0,0,0,0,0,0.07,833,
1916,Udimet500,,1079,4,843,24,760,16,0,0,0,0,2.99,0.004,0.08,19,19.3,0,0.24,,,0,0.1,4.15,0,0,51.06,0,,,0.13,0,2.95,0,0,0,0,0,0,,
1917,InconelX750,,1149,2,843,24,704,20,0,0,0,0,0.7,0,0.04,0,15.5,0,7,,,0,0.5,0,0,1,73,0,,,0.2,0,2.5,0,0,0,0,0,0,,
1918,Inconel713C,,0,0,0,0,0,0,0,0,0,0,6,0.008,0.07,0,13.2,0,0,,,0,0,4.4,0,2,73.47,0,,,0,0,0.8,0,0,0,0,0,0.05,,
1919,x-750,,1149,2,843,24,704,20,0,0,0,0,0.8,0,0.04,0.14,16.7,0,0,0,,0,0,0.07,0,0,79.83,0,,,0,0,2.42,0,0,0,0,0,0,1117,
1920,Rene220,,1065,1,760,5,649,3,0,0,0,0,0.5,0.01,0.015,12,18,0,0,0,,0,0,3,0,5,57.48,0,,,0,3,1,0,0,0,0,0,0,958,
1921,Rene77,1269,1163,4,1079,4,927,24,760,16,0,0,4.3,0.016,0.07,15,14.6,0,0,0,0,0,0,4.2,0,0,58,0,0,0,0,0,3.3,0,0,0,0,0,0.04,,9
1922,Inconel718KC1542,1194.9,3092.4,1,2327.4,8,2012.4,8,0,0,0,0,0.75,0.009,0.06,0.36,17.42,0,18.03,0,0,0,0.11,2.99,0,5.47,53.21,0.004,0,0,0.61,0,0.97,0,0,0,0,0,0,,11.7
1923,B-1900,,1080,4,900,10,0,0,0,0,0,0,6,0.013,0.13,10,8,0,0,0,,0,0,6,0,0,68.78,0,,,0,1.5,1,0,0,0,0,0,0.08,880,
1924,Inconel725,,1038,1,732,8,621,8,0,0,0,0,0.2,0,0,0,20.8,0,7.6,0,,0,0,8,0,3.5,58.5,0,,,0,0,1.5,0,0,0,0,0,0,1262,
1925,Waspaloy,,1010,4,843,4,760,16,0,0,0,0,1.3,0.005,0.035,13.4,19.7,0.004,0,,,0,0,4.25,0,0,58.32,0,,,0,0,3,0,0,0,0,0,0,,
1926,Unnamedalloy25,,0,0,0,0,0,0,0,0,0,0,5,0.015,0.1,10,10,0,0,,,0,0,4,0,0,65.77,0,,,0,0,5,0,0,0,0,0,0.12,,
1927,Inconel939,699,1160,4,1000,6,0,0,0,0,0,0,1.9,0.01,0.15,19,22.5,0,0,0,0,0,0,0,0,1,48.24,0,0,0,0,1.4,3.7,0,2,0,0,0,0.1,,10
1928,Udimet720P/M,,1175,2,760,8,649,24,0,0,0,0,2.5,0.02,0.025,14.75,16,0,0,0,,0,0,3,0,0,57.41,0.75,,,0,0,5,0,1.25,0,0,0,0.035,1527,
1929,J16,,1200,0,650,5,650,6,0,0,0,0,0.1,0,0.008,0,12.2,0,0,,,0,0,15.5,0,0,64.52,0,,,0,1,0,0,6.6,0,0,0,0,,
1930,Unnamedalloy30,790,982,1,720,8,620,8,0,0,0,0,0.55,0.004,0.03,19.6,0,0,44.86,0,0,0,0,0,0,4.02,29.2,0,0,0,0.45,0,1.29,0,0,0,0,0,0,,16.6
1931,TDNickel,,982,1,0,0,0,0,0,0,0,0,0,0,0,0,0,0,0,,,0,0,0,0,0,98,0,,,0,0,0,0,0,0,0,0,0,,
1932,Inconel939,,1160,4,1000,6,0,0,0,0,0,0,1.9,0.01,0.15,19,22.5,0,0,,,0,0,0,0,1,48.24,0,,,0,1.4,3.7,0,2,0,0,0,0.1,,
1933,M22,,0,0,0,0,0,0,0,0,0,0,6.3,0,0.13,0,5.7,0,0,0,,0,0,2,0,0,71,0,,,0,3,0,0,11,0,0,0,0.6,545,
1934,RR7080,,871,20,0,0,0,0,0,0,0,0,5.5,0.015,0.14,10,9,0,0,0,,0,0,0,0,0,61,1.5,,,0,2.5,1.5,0,10,0,0,0,0.05,550,
1935,Waspaloy6,993,1020,4,845,4,760,16,0,0,0,0,1.32,0.004,0.032,13.25,19.18,0,0,0,0,0,0,4.03,0,0,59.1,0,0,0,0,0,3.08,0,0,0,0,0,0,,26
1936,D-979,925,1038,1,843,6,704,16,0,0,0,0,1,0.01,0.05,0,15,0,27,0,0,0,0.3,4,0,0,49.44,0,0,0,0.2,0,3,0,0,0,0,0,0,,15
1937,B-1900,857,1080,4,900,10,0,0,0,0,0,0,6,0.013,0.13,10,8,0,0,0,0,0,0,6,0,0,68.78,0,0,0,0,4.3,1,0,0,0,0,0,0.08,,6.7
1938,Inconel718KC1540,911.5,3452.4,1,2327.4,8,2012.4,8,0,0,0,0,0.67,0.0083,0.063,0.26,17.34,0,18.46,0,0,0,0.14,3,0,5.41,53.34,0.005,0,0,1.03,0,0.94,0,0,0,0,0,0,,17.6
1939,MA6000,,0,0,0,0,0,0,0,0,0,0,4.5,0.01,0.05,0,15,0,1,,,0,0,2,0,0,69.84,0,,,0,2,2.5,0,2,0,0,0,0,,
1940,Inconel718P/M,,1038,2,718,8,621,8,0,0,0,0,5.45,0,0.04,0,18.61,0,18.61,0,,0,0,3.02,0,0,53.35,0,,,0,0,0.92,0,0,0,0,0,0,1425,
1941,Inconel738,879,0,0,0,0,0,0,0,0,0,0,3.33,0.011,0.16,8.42,16.08,0,0,0,0,0,0,1.74,0,2.61,59.67,0,0,0,0,1.71,3.56,0,2.61,0,0,0,0.1,,10.6
1942,Inconel718,,954,1,718,8,621,8,0,0,0,0,0.44,0,0.008,0,17.82,0,18.42,0,,0,0,2.92,0,5.31,53.49,0,,,0,0.02,0.95,0,0,0,0,0,0,1129,
1943,J16,589,1200,0.5,650,6,0,0,0,0,0,0,0.1,0,0.008,0,12.2,0,0,0,0,0,0,15.5,0,0,64.52,0,0,0,0,1,0,0,6.6,0.07,0,0,0,,
1944,Inconel625,,927,1,663,4,0,0,0,0,0,0,0.25,0,0.021,0,21.43,0,1.28,0,,0,0.03,8.88,0.006,3.77,64.02,0,,,0.05,0,0.26,0,0,0,0,0,0,1007,
1945,NM3,,1175,4,650,4,0,0,0,0,0,0,3.65,0.013,0.024,14.65,11.8,0,0,,,0,0,3.3,0,0,61.01,0,,,0,0,5.5,0,0,0,0,0,0.052,,
1946,Rene77,,1163,4,1079,4,927,24,760,16,0,0,4.3,0.016,0.07,15,14.6,0,0,,,0,0,4.2,0,0,58,0,,,0,0,3.3,0,0,0,0,0,0.04,,
1947,InconelMA0754,,1316,1,0,0,0,0,0,0,0,0,0.3,0,0.05,0,20,0,0,,,0,0,0,0,0,78,0,,,0,0,0.5,0,0,0,0,0,0,,
1948,Nimonic080A,765,1079,8,704,16,0,0,0,0,0,0,1.4,0.003,0.06,0,19.5,0,0,0,0,0,0.3,0,0,0,76,0,0,0,0.3,0,2.4,0,0,0,0,0,0.06,,24
1949,AlloyT+,,1190,4,800,4,0,0,0,0,0,0,3.1,0.02,0.045,17,15,0,0,,,0,0,4,0,0,53.88,0,,,0,2.5,4.4,0,0,0,0,0,0.06,,
1950,MAR-M246+Hf,,871,50,0,0,0,0,0,0,0,0,5.5,0.015,0.14,10,9,0,0,,,0,0,2.5,0,0,63,1.8,,,0,1.5,1.5,0,10,0,0,0,0.05,,
1951,MERL76,,1176,2,1121,0,0,0,0,0,0,0,5,0.02,0.02,18.5,12.5,0,0,0,,0,0,3.2,0,1.4,54.5,0.4,,,0,0,4.4,0,0,0,0,0,0.06,1207,
1952,Rene95,,1093,1,760,64,0,0,0,0,0,0,3.43,0.009,0.07,7.85,13.63,0.007,0,0,,0,0,3.5,0,3.46,62,0,,,0.01,0,2.48,0,3.5,0,0,0,0.05,1779,
1953,MA0754,,0,0,0,0,0,0,0,0,0,0,0.3,0,0.05,0,20,0,1,,,0,0,0,0,0,77.55,0,,,0,0,0.5,0,0,0,0,0,0,,
1954,MAR-M247:WWS,250,1185,2,871,20,0,0,0,0,0,0,5.57,0.016,0.14,10.05,8.51,0,0.16,1.55,0,0,0,0.71,0,0,59.31,0,0,0,0,2.99,1.09,0,9.87,0,0,0,0.03,,6
1955,B-1900,,1080,4,900,10,0,0,0,0,0,0,6,0.013,0.13,10,8,0,0,,,0,0,6,0,0,68.78,0,,,0,4.3,1,0,0,0,0,0,0.08,,
1956,Inconel718KC1545,,954.4444444,1,718.3333333,8,621.1111111,8,0,0,0,0,0.34,0.0047,0.062,0.36,17.89,0.003,19.2,0,,0,0.14,2.93,0,4.03,52.75,0,,,0.89,0,1.2,0,0,0,0,0,0,1285.2,
1957,B-1900,,0,0,0,0,0,0,0,0,0,0,5.84,0.015,0.1,10.06,8.39,0,0,0,,0,0,5.92,0,0.02,64.53,0,,,0,3.96,0.97,0,0.1,0,0,0,0.1,993,
1958,KM4CP,,1191,4,843,4,760,4,0,0,0,0,3.7,0.019,0.0429,17.85,12.44,0,0,,,0.0046,0,3.99,0,1.92,55.62,0.137,,,0,0,4.24,0,0.02,0,0,0,0.0205,,
1959,Nimonic75,,1,1,0,0,0,0,0,0,0,0,0,0,0.1,0,19.5,0,3,,,0,0.3,0,0,0,76,0,,,0.3,0,0.4,0,0,0,0,0,0,,
1960,TDNickel,,982,1,0,0,0,0,0,0,0,0,0,0,0,0,0,0,0,,,0,0,0,0,0,98,0,,,0,0,0,0,0,0,0,0,0,,
1961,MAR-M200+Hf,,871,50,0,0,0,0,0,0,0,0,5,0.015,0.14,10,9,0,0,0,,0,0,0,0,1,59,1.8,,,0,0,2,0,12.5,0,0,0,0.05,825,
1962,Inconel706,,982,1,843,3,718,8,621,8,0,0,0.24,0.0043,0.042,0,15.78,0.003,38.2,,,0,0.07,0,0,2.99,40.93,0,,,0.09,0,1.65,0,0,0,0,0,0,,
1963,Inconel718,837,1024,1,788,6.5,0,0,0,0,0,0,0.44,0,0.008,0,17.82,0,18.42,0,0,0,0,2.92,0,5.31,53.49,0,0,0,0,0.02,0.95,0,0,0,0,0,0,,32.5
1964,MA6000,,0,0,0,0,0,0,0,0,0,0,4.5,0.01,0.05,0,15,0,1,,,0,0,2,0,0,69.84,0,,,0,2,2.5,0,2,0,0,0,0,,
1965,GH033,,0,0,0,0,0,0,0,0,0,0,0.7,0.007,0.02,0,20,0,0,,,0.013,0,0,0,0,76.77,0,,,0,0,2.5,0,0,0,0,0,0,,
1966,Inconel718,825,980,1,850,1,650,16,0,0,0,0,2.33,0.0041,0.059,0,17.2,0,19.23,0,0,0,0,2.98,0,3.16,53.56,0,0,0,0,0,1.48,0,0,0,0,0,0,,11.5
1967,Rene95,,1052,1,760,16,704,16,0,0,0,0,3.43,0.009,0.07,7.85,13.63,0.007,0,0,,0,0,3.5,0,3.46,62,0,,,0.01,0,2.48,0,3.5,0,0,0,0.05,1737,
1968,Rene220,931,1065,1,760,5,649,3,0,0,0,0,0.5,0.01,0.015,12,18,0,0,0,0,0,0,3,0,5,57.48,0,0,0,0,3,1,0,0,0,0,0,0,,13
1969,TRW-NASAVIA,,0,0,0,0,0,0,0,0,0,0,5.4,0.02,0.13,7.5,6.1,0,0,,,0,0,2,0,0.5,61,0,,,0,9,1,0,5.8,0,0,0,0.13,,
1970,Waspaloy6,,1020,4,845,4,760,16,0,0,0,0,1.32,0.004,0.032,13.25,19.18,0,0,0,,0,0,4.03,0,0,59.1,0,,,0,0,3.08,0,0,0,0,0,0,1407,
1971,Rene77,,1163,4,1079,4,927,24,760,16,0,0,4.3,0.016,0.07,15,14.6,0,0,0,,0,0,4.2,0,0,58,0,,,0,0,3.3,0,0,0,0,0,0.04,940,
1972,MAR-M421,938,1149,2,1065,4,760,16,0,0,0,0,4.3,0.015,0.14,9.5,15.8,0,0,0,0,0,0,2,0,2,61,0,0,0,0,0,1.8,0,3.8,0,0,0,0.05,,16
1973,Inconel625,734,1038,1,649,2000,0,0,0,0,0,0,0.2,0,0.05,0,21.5,0,2,0,0,0,0.2,9,0,3.6,63.05,0,0,0,0.2,0,0.2,0,0,0,0,0,0,,54
1974,Rene95,,1093,1,0,815,760,16,0,0,0,0,3.43,0.009,0.07,7.85,13.63,0.007,0,,,0,0,3.5,0,3.46,62,0,,,0.01,0,2.48,0,3.5,0,0,0,0.05,,
1975,Incoloy909,1020,982,1,718,8,621,8,0,0,0,0,0,0.001,0.01,13,0,0,42,0,0,0,0,0,0,4.7,38,0,0,0,0.4,0,1.5,0,0,0,0,0,0,,16
1976,AlloyT+,,1190,4,800,4,0,0,0,0,0,0,3.1,0.02,0.045,17,15,0,0,0,,0,0,4,0,0,53.88,0,,,0,2.5,4.4,0,0,0,0,0,0.06,1501,
1977,M22,,0,0,0,0,0,0,0,0,0,0,6.3,0,0.13,0,5.7,0,0,0,,0,0,2,0,0,71,0,,,0,3,0,0,11,0,0,0,0.6,910,
1978,Inconel939,,1160,4,1000,6,0,0,0,0,0,0,1.9,0.01,0.15,19,22.5,0,0,,,0,0,0,0,1,48.24,0,,,0,1.4,3.7,0,2,0,0,0,0.1,,
1979,Inconel713C,,0,0,0,0,0,0,0,0,0,0,6.2,0.011,0.1,0,13.1,0,0,0,,0,0,4.5,0,1.6,71.87,0,,,0,1.75,0.8,0,0,0,0,0,0.07,949,
1980,AF2-1DA6,869,1210,8,1160,0,871,32,0,0,0,0,4.6,0.015,0.04,10,12,0,0,0,0,0,0,2.8,0,0,61.55,0,0,0,0,1.5,2.8,0,4.6,0,0,0,0.1,,
1981,Udimet720P/M,,1175,2,760,8,649,24,0,0,0,0,2.5,0.02,0.025,14.75,16,0,0,0,,0,0,3,0,0,57.41,0,,,0,0,5,0,1.25,0,0,0,0.07,1429,
1982,Waspaloy,883,1079,4,843,24,760,16,0,0,0,0,1.3,0.006,0.08,13.5,19.5,0,0,0,0,0,0,4.3,0,0,58,0,0,0,0,0,3,0,0,0,0,0,0,,26.2
1983,Nimonic75,,1,1,0,0,0,0,0,0,0,0,0,0,0.1,0,19.5,0,3,,,0,0.3,0,0,0,76,0,,,0.3,0,0.4,0,0,0,0,0,0,,
1984,D-979,,1038,1,843,6,704,16,0,0,0,0,1,0.01,0.05,0,15,0,27,0,,0,0.3,4,0,0,45,0,,,0.2,0,3,0,0,0,0,0,0,345,
1985,Rene220,754,0,0,0,0,0,0,0,0,0,0,1.3,0.015,0.04,20,20.1,0,1,0,0,0,0,2.4,0,1,48.95,0,0,0,0.5,2.1,2.5,0,0,0,0,0,0.1,,
1986,Inconel718P/M,,871,2,718,8,621,8,0,0,0,0,5.45,0,0.04,0,18.61,0,18.61,0,,0,0,3.02,0,0,53.35,0,,,0,0,0.92,0,0,0,0,0,0,1188,
1987,Unnamedalloy29,,0,0,0,0,0,0,0,0,0,0,5,0.02,0.07,18.53,12.38,0,0,,,0,0.01,3.29,0,0,55.72,0,,,0,0,4.18,0.74,0,0,0,0,0.06,,
1988,Inconel713C,,0,0,0,0,0,0,0,0,0,0,6.18,0.01,0.16,0.22,12.43,0,1.66,,,0,0.02,4.48,0,2.13,71.7,0,,,0.21,0,0.7,0,0,0,0,0,0.1,,
1989,Inconel100GATORIZE,,0,0,0,0,0,0,0,0,0,0,5,0.03,0.07,18.5,12.4,0,0,,,0,0,3.2,0,0,55.8,0,,,0,0,4.3,0.8,0,0,0,0,0.06,,
1990,Rene41,,1066,4,760,16,0,0,0,0,0,0,1.5,0.005,0.09,11,19,0,0,0,,0,0,10,0,0,55,0,,,0,0,3.1,0,0,0,0,0,0,1340,
1991,Waspaloy,,1010,4,843,4,760,16,0,0,0,0,1.3,0.005,0.035,13.4,19.7,0.001,0,,,0,0,4.25,0,0,58.32,0,,,0,0,3,0,0,0,0,0,0,,
1992,Inconel625,,871,24,649,4,0,0,0,0,0,0,0.32,0,0.019,0,21.49,0,1.41,0,,0,0.04,8.88,0.006,3.77,63.74,0,,,0.07,0,0.26,0,0,0,0,0,0,973,
1993,Rene77,1372,1163,4,1079,4,927,24,760,16,0,0,4.3,0.016,0.07,15,14.6,0,0,0,0,0,0,4.2,0,0,58,0,0,0,0,0,3.3,0,0,0,0,0,0.04,,15
1994,Udimet720P/M,,1129,2,760,8,649,24,0,0,0,0,2.5,0.03,0.025,14.75,16,0,0,,,0,0,3,0,0,57.41,0,,,0,0,5,0,1.25,0,0,0,0.035,,
1995,Waspaloy,883,1016,4,843,8,760,8,760,50,0,0,1.4,0.006,0.03,13.8,19.5,0,0.2,0,0,0,0,4.3,0,0,57.76,0.004,0,0,0,0,3,0,0,0,0,0,0,,
1996,Haynes263,521,1121,2,1010,2,788,8,0,0,0,0,0.6,0.005,0.06,20,20,0,0.7,0,0,0,0.4,6,0,0,49.64,0,0,0,0.2,0,2.4,0,0,0,0,0,0,,37
1997,B-1900,,1080,4,900,10,0,0,0,0,0,0,6,0.013,0.13,10,8,0,0,,,0,0,6,0,0,68.78,0,,,0,4.3,1,0,0,0,0,0,0.08,,
1998,Inconel939,,1160,4,1000,6,800,4,0,0,0,0,2,0.004,0.15,19,22.4,0.005,0,0,,0,0,0.01,0,1.02,48.23,0,,,0.001,1.45,3.71,0,2.02,0,0,0,0.003,957,
1999,Alloy101,1654,704,50,0,0,0,0,0,0,0,0,3.4,0.015,0.16,9,12.2,0,0,1,0,0,0,1.95,0,0,60.17,0,0,0,0,3.95,4.1,0,3.95,0,0,0,0.11,,10
2000,Thermo-Span,1075,1093,1,718,8,621,8,0,0,0,0,0.45,0.004,0,29,5.5,0,34.8,0,0,0,0,0,0,4.8,24.25,0,0,0,0.35,0,0.85,0,0,0,0,0,0,,26.4
2001,RR1000+,,1150,4,800,4,0,0,0,0,0,0,3.1,0.02,0.045,17,15,0,0,,,0,0,4.5,0,0,53.53,0.35,,,0,2,4.4,0,0,0,0,0,0.06,,
2002,Rene95,,1093,1,760,64,0,0,0,0,0,0,3.43,0.009,0.07,7.85,13.63,0.007,0,0,,0,0,3.5,0,3.46,62,0,,,0.01,0,2.48,0,3.5,0,0,0,0.05,1558,
2003,Udimet710,,1177,4,1079,4,843,24,760,16,0,0,2.5,0.02,0.07,15,18,0,0,0,,0,0,3,0,0,55,0,,,0,0,5,0,1.5,0,0,0,0,1020,
2004,AlloyT+B,,1190,4,800,4,0,0,0,0,0,0,3.1,0.035,0.045,17,15,0,0,0,,0,0,4,0,0,53.86,0,,,0,2.5,4.4,0,0,0,0,0,0.06,1498,
2005,Waspaloy1651,,1190,24,847,4,760,16,0,0,0,0,1.35,0.004,0.031,12.4,19.4,0,0,0,,0,0,4.05,0,0,59.64,0,,,0,0,3.07,0,0,0,0,0,0.06,1307,
2006,UDM56,,1163,2,0,871,0,0,0,0,0,0,4.5,0.07,0.02,5,16,0,0,,,0,0,1.5,0,0,64,0,,,0,0,2,0.5,6,0,0,0,0.03,,
2007,J5,,1200,0,750,5,750,6,0,0,0,0,0.1,0,0.01,0,12.3,0,0,,,0,0,22,0,0,64.51,0,,,0,1,0,0,0,0,0,0,0,,
2008,Waspaloy,,1016,4,843,8,760,8,0,0,0,0,1.4,0.006,0.03,13.8,19.5,0.004,0.2,,,0,0,4.3,0,0,57.76,0,,,0,0,3,0,0,0,0,0,0,,
2009,Inconel718KC1540,,954.4444444,1,718.3333333,8,621.1111111,8,0,0,0,0,0.67,0.0083,0.063,0.26,17.34,0.005,18.46,0,,0,0.14,3,0,5.41,53.34,0,,,1.03,0,0.94,0,0,0,0,0,0,1363,
2010,Nimonic075,685,1052,1,0,0,0,0,0,0,0,0,0,0,0.1,0,19.5,0,3,0,0,0,0.3,0,0,0,76,0,0,0,0.3,0,0.4,0,0,0,0,0,0,,14
2011,Inconel718,,1024,1,788,6,0,5,0,0,0,0,0.52,0,0.018,0,17.64,0,19.74,0,,0,0,2.89,0,5.08,53.16,0,,,0,0.01,0.94,0,0,0,0,0,0,1202,
2012,Inconel792,,1121,2,843,24,0,0,0,0,0,0,3.1,0.02,0.12,9,12.4,0,0,0,,0,0,1.9,0,0,61,0,,,0,3.9,4.5,0,3.8,0,0,0,0.1,1090,
2013,Inconel706,,980,3,840,1.5,720,5,720,8,0,0,0.26,0.0034,0.008,0,15.65,0.003,37.1,,,0,0.02,0.02,0.0046,2.96,42.38,0,,,0.05,0,1.54,0,0,0,0,0,0,,
2014,Waspaloy1652,868,1190,24,847,4,760,16,0,0,0,0,1.32,0.003,0.035,10,19.4,0,0,0,0,0,0,4.02,0,0,62.11,0,0,0,0,0,3.05,0,0,0,0,0,0.06,,28.5
2015,Inconel718KC1556,1241.1,3092.4,1,2327.4,8,2012.4,8,0,0,0,0,1.36,0.0059,0.054,0.36,17.56,0,17.17,0,0,0,0.1,2.99,0,5.25,53.59,0.002,0,0,0.65,0,0.9,0,0,0,0,0,0,,10.8
2016,SEL-15,,760,4,0,0,0,0,0,0,0,0,5.4,0.015,0.07,14.5,11,0,0,,,0,0,6.5,0,0.5,58,0,,,0,0,2.5,0,1.5,0,0,0,0,,
2017,Inconel718KC1551,,1065.555556,1,718.3333333,8,621.1111111,8,0,0,0,0,1.28,0.0063,0.059,0.63,17.23,0.003,18.3,0,,0,0.14,2.99,0,3.85,53.68,0,,,0.34,0,1.45,0,0,0,0,0,0,1228.6,
2018,MAR-M247,389,843,50,0,0,0,0,0,0,0,0,5.5,0.015,0.14,10,8.3,0,0,1.5,0,0,0,0.7,0,0,60,0,0,0,0,3,1,0,10,0,0,0,0.05,,6.8
2019,Unnamedalloy4,,999,8,0,0,0,0,0,0,0,0,0,0,0,0,24,0,32.05,,,0,0,0,0,4,40,0,,,0,0,4,0,0,0,0,0,0,,
2020,TRW-NASAVIA,,0,0,0,0,0,0,0,0,0,0,5.4,0.02,0.13,7.5,6.1,0,0,,,0,0,2,0,0.5,61,0,,,0,9,1,0,5.8,0,0,0,0.13,,
2021,MAR-M247:WST,,1185,172,1185,0,1185,0,871,0,0,0,5.42,0.015,0.13,10,8.4,0,0.08,,,0,0,0.78,0,0,59.81,1.41,,,0,2.9,1.03,0,10,0,0,0,0.03,,
2022,Inconel718,665,996,1,718,8,621,8,0,0,0,0,0.5,0.005,0.04,0,18.5,0,18.5,0,0,0,0,3,0,3,54.6,0,0,0,0,0,0.9,0,0,0,0,0,0,,
2023,Nimonic115,,1190,1,1099,5,1099,6,0,0,0,0,4.9,0.16,0.15,13.2,14.3,0,0,,,0,0,0,0,0,60,0,,,0,0,3.7,0,0,0,0,0,0.04,,
2024,KM45,945,1191,4,843,4,760,4,0,0,0,0,3.69,0.008,0.0236,17.59,12.47,0,0,0.313,0,0.0023,0,3.96,0,1.93,55.71,0,0,0,0,0,4.26,0,0.02,0,0,0,0.022,,
2025,MERL76,295,1163,2,649,24,760,16,0,0,0,0,5,0.02,0.02,18.5,12.5,0,0,0.4,0,0,0,3.2,0,1.4,54.5,0,0,0,0,0,4.4,0,0,0,0,0,0.06,,32
2026,Alloy101,,704,50,0,0,0,0,0,0,0,0,3.4,0.015,0.16,9,12.2,0,0,,,0,0,1.95,0,0,60.17,1,,,0,3.95,4.1,0,3.95,0,0,0,0.11,,
2027,Haynes263,,1121,2,1010,2,788,8,0,0,0,0,0.6,0.005,0.06,20,20,0,0.7,,,0,0.4,6,0,0,49.64,0,,,0.2,0,2.4,0,0,0,0,0,0,,
2028,Inconel738X,,1121,2,843,24,0,0,0,0,0,0,3.7,0.0125,0.15,8.96,15.5,0,0.14,,,0,0.1,1.68,0,1.5,59.89,0,,,0.1,1.9,3.75,0,2.55,0,0,0,0.069,,
2029,Inconel713LC,,0,0,0,0,0,0,0,0,0,0,5.9,0.01,0.05,0,12,0,0,,,0,0,4.5,0,2,75,0,,,0,0,1.6,0,0,0,0,0,0.1,,
2030,Inconel718,863,996,1,718,8,621,8,0,0,0,0,0.5,0.005,0.04,0,18.5,0,18.5,0,0,0,0,3,0,5.1,52.5,0,0,0,0,0,0.9,0,0,0,0,0,0,,21.5
2031,Inconel718,,1024,1,788,6,0,5,0,0,0,0,0.44,0,0.027,0,17.82,0,18.42,0,,0,0,2.92,0,5.31,54.09,0,,,0,0.02,0.95,0,0,0,0,0,0,1226,
2032,Unnamedalloy25,,0,0,0,0,0,0,0,0,0,0,5,0.015,0.1,10,10,0,0,,,0,0,4,0,0,65.77,0,,,0,0,5,0,0,0,0,0,0.12,,
2033,WaspaloyBar,,1020,4,845,4,760,16,0,0,0,0,1.4,0.006,0.068,13.5,19.21,0,0,,,0,0,4.1,0,0,58.59,0,,,0,0,3.13,0,0,0,0,0,0,,
2034,Unnamedalloy9,,0,0,0,0,0,0,0,0,0,0,5.75,0,0,15,10,0,0,,,0,0,3.5,0,0,61.15,0,,,0,0,4.6,0,0,0,0,0,0,,
2035,M22,,0,0,0,0,0,0,0,0,0,0,6.3,0,0.13,0,5.7,0,0,,,0,0,2,0,0,71,0,,,0,3,0,0,11,0,0,0,0.6,,
2036,Unnamedalloy3,,999,6,0,0,0,0,0,0,0,0,0,0,0,0,24,0,33.17,,,0,0,0,0,3,40,0,,,0,0,3,0,0,0,0,0,0,,
2037,Inconel600,,1121,2,0,0,0,0,0,0,0,0,0,0,0.08,0,15.5,0,8,0,,0,0.5,0,0,0,76,0,,,0.2,0,0,0,0,0,0,0,0,660,
2038,Nimonic75,,1,1,0,0,0,0,0,0,0,0,0,0,0.1,0,19.5,0,3,,,0,0.3,0,0,0,76,0,,,0.3,0,0.4,0,0,0,0,0,0,,
2039,Inconel601,55,0,1,0,0,0,0,0,0,0,0,1.4,0,0.05,0,23,0,14.1,0,0,0,0.5,0,0,0,60.5,0,0,0,0.2,0,0,0,0,0,0,0,0,,128
2040,Udimet720,,1129,2,760,8,649,24,0,0,0,0,2.5,0.017,0.015,14.75,16,0,0,,,0,0,3,0,0,57.43,0,,,0,0,5,0,1.25,0,0,0,0.035,,
2041,Inconel625,,1149,1,0,0,0,0,0,0,0,0,0.2,0,0.05,0,21.5,0,2.5,0,,0,0.2,9,0,3.6,61,0,,,0.2,0,0.2,0,0,0,0,0,0,550,
2042,Inconel738X,,1121,2,843,24,0,0,0,0,0,0,3.7,0.0125,0.15,8.96,15.5,0,0.14,,,0,0.1,1.68,0,1.5,59.89,0,,,0.1,1.9,3.75,0,2.55,0,0,0,0.069,,
2043,Nimonic115,,1190,1,1099,5,1099,6,0,0,0,0,4.9,0.16,0.15,13.2,14.3,0,0,0,,0,0,0,0,0,60,0,,,0,0,3.7,0,0,0,0,0,0.04,1090,
2044,Udimet720P/M,,760,2,7600,8,649,24,0,0,0,0,2.5,0.02,0.025,14.7,16,0,0,0,,0,0,3,0,0,57.48,0,,,0,0,5,0,1.25,0,0,0,0.03,1219,
2045,Inconel718p2,,1160,24,0,0,0,0,0,0,0,0,0.47,0.005,0.03,0,18.62,0.0025,19.29,,,0,0.02,2.98,0,5.15,52.38,0,,,0.05,0,1.01,0,0,0,0,0,0,,
2046,B-1900,925,0,0,0,0,0,0,0,0,0,0,6,0.015,0.1,10,8,0,0,0,0,0,0,6,0,0,64,0,0,0,0,4,1,0,0,0,0,0,0.1,,6
2047,Nimonic115,,1190,1,1099,5,1099,6,0,0,0,0,4.9,0.16,0.15,13.2,14.3,0,0,0,,0,0,0,0,0,60,0,,,0,0,3.7,0,0,0,0,0,0.04,1125,
2048,Inconel718,,980,1,850,1,650,16,0,0,0,0,2.33,0.0041,0.059,0,17.2,0,19.23,,,0,0,2.98,0,3.16,53.56,0,,,0,0,1.48,0,0,0,0,0,0,,
2049,Rene95,825,1093,1,871,1,0,16,0,0,0,0,3.43,0.009,0.07,7.85,13.63,0,0,0,0,0,0,3.5,0,3.46,62,0.007,0,0,0.01,0,2.48,0,3.5,0,0,0,0.05,,7
2050,TRW-NASAVIA,,0,0,0,0,0,0,0,0,0,0,5.4,0.02,0.13,7.5,6.1,0,0,0,,0,0,2,0,0.5,61,0,,,0,9,1,0,5.8,0,0,0,0.13,1100,
2051,Inconel625,639,927,1,671,4,0,0,0,0,0,0,0.28,0,0.026,0,21.28,0,1.41,0,0,0,0.03,8.97,0.005,3.79,63.87,0,0,0,0.07,0,0.27,0,0,0,0,0,0,,36
2052,Inconel713C,,0,0,0,0,0,0,0,0,0,0,5.9,0.01,0.05,0,12,0,0,0,,0,0,4.5,0,2,75,0,,,0,0,1.6,0,0,0,0,0,0.1,470,
2053,Inconel718,,732,8,607,8,0,0,0,0,0,0,0.7,0.004,0.035,0,17.8,0,18.3,0,,0,0,2.9,0,5.4,53.86,0,,,0,0,1,0,0,0,0,0,0,1238,
2054,Unnamedalloy28,,1150,4,900,50,0,0,0,0,0,0,1.49,0,0.006,19.2,24.25,0,0,,,0,0,1.44,0,1.08,76.4,0,,,0,0,2.93,0,0,0,0,0,0,,
2055,Allvac718PLUS,,1010,0,857,0,788,0,0,0,0,0,1.45,0.004,0.025,9,18,0.014,10,0,,0,0,2.7,0,5.4,51.7,0,,,0,0,0.7,0,1,0,0,0,0,1483,
2056,Unnamedalloy8,,0,0,0,0,0,0,0,0,0,0,5.55,0,0,15,10,0,0,,,0,0,3.5,0,0,60.75,0,,,0,0,5.2,0,0,0,0,0,0,,
2057,Haynes282,,1121,2,1010,2,788,8,0,0,0,0,1.5,0.005,0.06,10,20,0,1.5,,,0,0.3,7.7,0,0,56.69,0,,,0.15,0,2.1,0,0,0,0,0,0,,
2058,MAR-M246+Hf,836,843,50,0,0,0,0,0,0,0,0,5.5,0.015,0.14,10,9,0,0,1.8,0,0,0,2.5,0,0,63,0,0,0,0,1.5,1.5,0,10,0,0,0,0.05,,8.1
2059,Udimet720,996,1113,2,649,24,760,8,0,0,0,0,2.5,0.033,0.035,14.7,18,0,0,0,0,0,0,3,0,0,55.15,0,0,0,0,0,5,0,1.25,0,0,0,0.03,,13.4
2060,Rene41,,1121,1,871,4,0,0,0,0,0,0,1.5,0.01,0.02,11,19,0,0,0,,0,0,9.8,0,0,55.42,0,,,0,0,3.2,0,0,0,0,0,0.05,917,
2061,Udimet720Li,810,1168,2,1143,2,760,8,649,24,0,0,2.54,0.018,0.013,14.52,16.06,0,0,0,0,0,0,3.08,0,0,57.53,0,0,0,0,0,5.04,0,1.2,0,0,0,0,,16.6
2062,Inconel600,,1121,2,0,0,0,0,0,0,0,0,0,0,0.08,0,15.5,0,8,0,,0,0.5,0,0,0,76,0,,,0.2,0,0,0,0,0,0,0,0,260,
2063,Inconel718,,980,1,850,1,650,16,0,0,0,0,2.33,0.0041,0.059,0,17.2,0,19.23,,,0,0,2.98,0,3.16,53.56,0,,,0,0,1.48,0,0,0,0,0,0,,
2064,Waspaloy1729,,1190,24,847,4,760,16,0,0,0,0,1.34,0.001,0.035,1.3,19.2,0,0,,,0,0,3.95,0,0,71.1,0,,,0,0,3.01,0,0,0,0,0,0.06,,
2065,Inconel718,,1135,10,1135,10,955,1,0,0,0,0,0.53,0,0.05,0,17.9,0,18.92,0,,0,0.06,3,0,5,53.5,0,,,0.05,0,0.99,0,0,0,0,0,0,869,
2066,AlloyT+,981,1150,4,800,4,0,0,0,0,0,0,3.1,0.02,0.045,17,15,0,0,0,0,0,0,4,0,0,53.88,0,0,0,0,2.5,4.4,0,0,0,0,0,0.06,,27.86
2067,Rene95,1151,1093,1,871,1,0,0,0,0,0,0,3.43,0.009,0.07,7.85,13.63,0,0,0,0,0,0,3.5,0,3.46,62,0.007,0,0,0.01,0,2.48,0,3.5,0,0,0,0.05,,12
2068,Inconel718,1135,941,4,760,16,0,0,0,0,0,0,0.62,0.002,0.04,0.01,17.56,0,18.11,0,0,0,0.13,3.06,0,5.3,54.13,0,0,0,0.11,0,0.93,0,0,0,0,0,0,,18.7
2069,Inconel706,,980,3,780,1.5,720,5,720,8,0,0,0.26,0.0034,0.008,0,15.65,0.003,37.1,,,0,0.02,0.02,0.0046,2.96,42.38,0,,,0.05,0,1.54,0,0,0,0,0,0,,
2070,Rene125+Hf,,0,0,0,0,0,0,0,0,0,0,4.8,0.015,0.11,10,8.5,0,0,0,,0,0,2,0,0,59,1.4,,,0,3.8,2.5,0,8,0,0,0,0.05,1070,
2071,Ticolloy11,,0,0,0,0,0,0,0,0,0,0,0.87,0.004,0.031,0,17.8,0,18,0,,0.001,0,3.02,0,5.42,53.89,0,,,0,0,0.96,0,0,0,0,0,0,1350,
2072,Inconel713C,,0,0,0,0,0,0,0,0,0,0,6.18,0.01,0.16,0.22,12.43,0,1.66,,,0,0.02,4.48,0,2.13,71.7,0,,,0.21,0,0.7,0,0,0,0,0,0.1,,
2073,Haynes263,527,1121,2,1010,2,788,8,0,0,0,0,0.6,0.005,0.06,20,20,0,0.7,0,0,0,0.4,6,0,0,49.64,0,0,0,0.2,0,2.4,0,0,0,0,0,0,,26.4
2074,Nimonic090,,1079,8,704,16,0,0,0,0,0,0,1.5,0.003,0.07,16.5,19.5,0,0,0,,0,0.3,0,0,0,59,0,,,0.3,0,2.5,0,0,0,0,0,0.06,940,
2075,Inconel738X,,1121,2,843,24,0,0,0,0,0,0,3.7,0.0125,0.15,8.96,15.5,0,0.14,,,0,0.1,1.68,0,1.5,59.89,0,,,0.1,1.9,3.75,0,2.55,0,0,0,0.069,,
2076,Allvac718PLUS,1004,954,1,788,8,704,8,0,0,0,0,1.5,0.005,0.02,9.1,17.4,0,9.7,0,0,0,0,2.7,0,5.5,52.36,0.013,0,0,0,0,0.7,0,1,0,0,0,0,,
2077,Inconel718,839,1024,1,788,6.5,0,0,0,0,0,0,0.44,0,0.027,0,17.82,0,18.42,0,0,0,0,2.92,0,5.31,54.09,0,0,0,0,0.02,0.95,0,0,0,0,0,0,,31.3
2078,SEL,215,760,16,0,0,0,0,0,0,0,0,4.4,0.015,0.08,22,15,0,0,0,0,0,0,4.5,0,0,51,0,0,0,0,0,2.4,0,0,0,0,0,0,,11
2079,Haynes263,,1121,2,1010,2,788,8,0,0,0,0,0.6,0.005,0.06,20,20,0,0.7,,,0,0.4,6,0,0,49.64,0,,,0.2,0,2.4,0,0,0,0,0,0,,
2080,Udimet520,,1107,4,843,24,760,16,0,0,0,0,2,0.005,0.05,12,19,0,0,,,0,0,6,0,0,57,0,,,0,0,3,0,1,0,0,0,0,,
2081,Udimet720P_M,1196,1116,2,7600,8,649,24,0,0,0,0,2.5,0.02,0.025,14.7,16,0,0,0,0,0,0,3,0,0,57.48,0,0,0,0,0,5,0,1.25,0,0,0,0.03,,24.5
2082,Rene220,978,1065,1,760,5,649,3,0,0,0,0,0.5,0.01,0.015,12,18,0,0,0,0,0,0,3,0,5,57.48,0,0,0,0,3,1,0,0,0,0,0,0,,
2083,MAR-M252,1041,1038,4,760,16,0,0,0,0,0,0,1,0.005,0.15,10,20,0,0,0,0,0,0.5,10,0,0,55,0,0,0,0.5,0,2.6,0,0,0,0,0,0,,22
2084,Udimet500,965,1079,4,843,24,760,16,0,0,0,0,2.9,0.006,0.08,18.5,18,0,0,0,0,0,0,4,0,0,54,0,0,0,0,0,2.9,0,0,0,0,0,0.05,,17
2085,Udimet710,1218,1149,2,1066,4,760,16,0,0,0,0,2.48,0.015,0.06,15.5,17.8,0,0.14,0,0,0,0.03,3.17,0,0,54.09,0,0,0,0,0,4.97,0,1.75,0,0,0,0,,11.3
2086,Inconel625,,1038,1,0,0,0,0,0,0,0,0,0.2,0,0.05,0,21.5,0,2,0,,0,0.2,9,0,3.6,63.05,0,,,0.2,0,0.2,0,0,0,0,0,0,965,
2087,Inconel731,,0,0,0,0,0,0,0,0,0,0,5.5,0.015,0.18,10,9.5,0,0,0,,0,0,2.5,0,0,67,0,,,0,0,4.6,1,0,0,0,0,0.06,915,
2088,Inconel625,604,996,1,622,8,0,0,0,0,0,0,0.25,0,0.016,0,21.45,0,1.41,0,0,0,0.05,8.89,0.006,3.77,63.84,0,0,0,0.06,0,0.26,0,0,0,0,0,0,,44
2089,Inconel600,40,1121,2,0,0,0,0,0,0,0,0,0,0,0.08,0,15.5,0,8,0,0,0,0.5,0,0,0,76,0,0,0,0.2,0,0,0,0,0,0,0,0,,80
2090,Haynes242,,1200,0,650,5,650,6,0,0,0,0,0,0,0,0,8,0,0,,,0,0,25,0,0,66,0,,,0,1,0,0,0,0,0,0,0,,
2091,Inconel731X,,0,0,0,0,0,0,0,0,0,0,5.6,0.014,0.16,9.72,9.6,0,0.23,,,0,0,2.46,0,0,66.66,0,,,0.045,0,4.66,0.85,0,0,0,0,0,,
2092,Inconel713C,,0,0,0,0,0,0,0,0,0,0,5.9,0.01,0.05,0,12,0,0,0,,0,0,4.5,0,2,75,0,,,0,0,1.6,0,0,0,0,0,0.1,1080,
2093,Inconel738LC,,1120,2,845,24,0,0,0,0,0,0,3.44,0.01,0.09,8.61,15.95,0,0.04,,,0,0,1.77,0,0.92,61.18,0,,,0,1.76,3.55,0,2.64,0,0,0,0.038,,
2094,Inconel718P/M,,871,2,718,8,621,8,0,0,0,0,5.45,0,0.04,0,18.61,0,18.61,0,,0,0,3.02,0,0,53.35,0,,,0,0,0.92,0,0,0,0,0,0,1187,
2095,Waspaloy1727,,1190,24,847,4,760,16,0,0,0,0,1.34,0.003,0.033,5.8,18.9,0,0,0,,0,0,3.92,0,0,67,0,,,0,0,2.94,0,0,0,0,0,0.06,1311,
2096,D-979,,1121,1,843,6,704,16,0,0,0,0,1,0.01,0.05,0,15,0,27,0,,0,0.3,4,0,0,45,0,,,0.2,0,3,0,0,0,0,0,0,720,
2097,PWA1480-singlecrystal,940,1288,4,1079,4,871,16,0,0,0,0,5,0,0,5,10,0,0,0,0,0,0,0,0,0,63,0,0,0,0,12,1.5,0,4,0,0,0,0,,11
2098,TRW-NASAVIA,760,0,0,0,0,0,0,0,0,0,0,5.4,0.02,0.13,7.5,6.1,0,0,0,0,0,0,2,0,0.5,61,0,0.5,0,0,9,1,0,5.8,0,0,0,0.13,,28
2099,Inconel713C,684,925,16,0,0,0,0,0,0,0,0,6,0.008,0.07,0,13.2,0,0,0,0,0,0,4.4,0,2,73.47,0,0,0,0,0,0.8,0,0,0,0,0,0.05,,9
2100,Inconel718p5,,1160,24,0,0,0,0,0,0,0,0,0.5,0.005,0.02,0,18.76,0.013,18.56,0,,0,0.02,3.01,0,5.17,52.9,0,,,0.05,0,1.01,0,0,0,0,0,0,1176,
2101,MAR-M252,1069,1038,4,760,16,0,0,0,0,0,0,1,0.005,0.15,10,20,0,0,0,0,0,0.5,10,0,0,55,0,0,0,0.5,0,2.6,0,0,0,0,0,0,,25
2102,AlloyT+,,704,4,800,4,0,0,0,0,0,0,3.1,0.02,0.045,17,15,0,0,,,0,0,4,0,0,53.88,0,,,0,2.5,4.4,0,0,0,0,0,0.06,,
2103,InconelMA6000,,1232,0.5,954,5,954,2,843,24,0,0,4.5,0.01,0.05,0,15,0,0,0,,0,0,2,0,0,69,0,,,0,2,2.5,0,4,0,0,0,0.15,975,
2104,Incoloy903,,843,1,718,8,621,8,0,0,0,0,0.7,0,0,15,0,0,41,0,,0,0,0,0,3,38,0,,,0,0,1.4,0,0,0,0,0,0,1310,
2105,Waspaloy,,1020,4,850,4,760,16,0,0,0,0,1.5,0.006,0.08,13.5,19,0,2,,,0,0.1,4.3,0,0,56.31,0,,,0.15,0,3,0,0,0,0,0,0.05,,
2106,Inconel718P_M,1091,982,2,718,8,621,8,0,0,0,0,5.45,0,0.04,0,18.61,0,18.61,0,0,0,0,3.02,0,0,53.35,0,0,0,0,0,0.92,0,0,0,0,0,0,,9.5
2107,Inconel625,608,996,1,649,4,0,0,0,0,0,0,0.28,0,0.02,0,21.56,0,1.41,0,0,0,0.05,8.92,0.007,3.77,63.67,0,0,0,0.05,0,0.26,0,0,0,0,0,0,,40
2108,Inconel738LC,,1120,2,845,24,0,0,0,0,0,0,3.44,0.01,0.09,8.61,15.95,0,0.04,0,,0,0,1.77,0,0.92,61.18,0,,,0,1.76,3.55,0,2.64,0,0,0,0.038,941,
2109,Inconel718KC1552,,1065.555556,1,718.3333333,8,621.1111111,8,0,0,0,0,0.26,0.0055,0.054,0.36,18.02,0.002,20.71,0,,0,0.11,2.86,0,3.94,51.99,0,,,0.31,0,0.52,0,0,0,0,0,0,1056.3,
2110,MAR-M200+Hf,,871,50,0,0,0,0,0,0,0,0,5,0.015,0.14,10,9,0,0,0,,0,0,0,0,1,59,1.8,,,0,0,2,0,12.5,0,0,0,0.05,1070,
2111,MAR-M247:WST,,1185,172,1185,0,1185,0,871,0,0,0,5.42,0.015,0.13,10,8.4,0,0.08,0,,0,0,0.78,0,0,59.81,1.41,,,0,2.9,1.03,0,10,0,0,0,0.03,1027,
2112,Inconel625,,982,1,622,4,0,0,0,0,0,0,0.28,0,0.026,0,21.28,0,1.41,0,,0,0.03,8.97,0.005,3.79,63.87,0,,,0.07,0,0.27,0,0,0,0,0,0,963,
2113,J15,400,1200,0.5,650,6,0,0,0,0,0,0,0.1,0,0.005,0,12.3,0,0,0,0,0,0,17.3,0,0,64.42,0,0,0,0,1,0,0,4.8,0.08,0,0,0,,
2114,Waspaloy5,,1020,4,845,4,760,16,0,0,0,0,1.34,0.005,0.034,13.25,19.2,0,0,0,,0,0,4.34,0,0,58.76,0,,,0,0,3.07,0,0,0,0,0,0,1372,
2115,Waspaloy,815,1079,4,843,24,760,16,0,0,0,0,1.3,0.006,0.08,13.5,19.5,0,0,0,0,0,0,4.3,0,0,58,0,0,0,0,0,3,0,0,0,0,0,0,,24.6
2116,Haynes556,,1177,4,0,0,0,0,0,0,0,0,0.3,0,0.1,20,22,0,29,,,0,1.5,3,0.2,0.1,20,0,,,0.4,0.9,0,0,2.5,0,0,0,0,,
2117,Allvac718PLUS,,954,1,788,8,704,8,0,0,0,0,1.5,0.005,0.02,9.1,17.4,0.013,9.7,,,0,0,2.7,0,5.5,52.36,0,,,0,0,0.7,0,1,0,0,0,0,,
2118,Inconel718KC1541,968,3452.4,1,2327.4,8,2012.4,8,0,0,0,0,0.74,0.0075,0.064,0.36,17.6,0,18.87,0,0,0,0.11,2.96,0,5.34,52.96,0.011,0,0,0.6,0,0.37,0,0,0,0,0,0,,22.7
2119,Unnamedalloy28,,1150,4,900,50,0,0,0,0,0,0,1.49,0,0.006,19.2,24.25,0,0,0,,0,0,1.44,0,1.08,76.4,0,,,0,0,2.93,0,0,0,0,0,0,743,
2120,MA6000,,0,0,0,0,0,0,0,0,0,0,4.5,0.01,0.05,0,15,0,1,,,0,0,2,0,0,69.84,0,,,0,2,2.5,0,2,0,0,0,0,,
2121,Waspaloy,,1020,4,850,4,760,16,0,0,0,0,1.5,0.006,0.08,13.5,19,0,2,,,0,0.1,4.3,0,0,56.31,0,,,0.15,0,3,0,0,0,0,0,0.05,,
2122,Inconel625,,927,1,671,4,0,0,0,0,0,0,0.22,0,0.015,0,20.95,0,1.05,0,,0,0.04,8.87,0.005,3.87,64.68,0,,,0.08,0,0.22,0,0,0,0,0,0,1074,
2123,Unnamedalloy26,,0,0,0,0,0,0,0,0,0,0,6,0,0.13,0,6,0,0,,,0,0,2,0,0,71.27,0,,,0,3,0,0,11,0,0,0,0.6,,
2124,Inconel939,1285,1160,4,999,6,899,24,699,16,0,0,1.9,0.009,0.15,19,22.5,0,0,0,0,0,0,0,0,1,48,0,0,0,0,1.4,3.7,0,2,0,0,0,0.09,,4
2125,D-979,,1121,1,843,6,704,16,0,0,0,0,1,0.01,0.05,0,15,0,27,,,0,0.3,4,0,0,45,0,,,0.2,0,3,0,0,0,0,0,0,,
2126,Inconel713C,,0,0,0,0,0,0,0,0,0,0,6.1,0.012,0.12,0,12.5,0,0,0,,0,0,4.2,0,2,74,0,,,0,0,0.8,0,0,0,0,0,0.1,940,
2127,Inconel713C,700,925,16,0,0,0,0,0,0,0,0,6.3,0.011,0.09,0,13.5,0,0,0,0,0,0,4.6,0,1.8,71.33,0,0,0,0,1.5,0.8,0,0,0,0,0,0.07,,9.8
2128,Inconel792,,1121,2,843,24,0,0,0,0,0,0,3.1,0.02,0.12,9,12.4,0,0,,,0,0,1.9,0,0,61,0,,,0,3.9,4.5,0,3.8,0,0,0,0.1,,
2129,Alloy901,,1093,2,788,2,718,24,0,0,0,0,0.2,0.015,0.05,0,12.5,0,36,0,,0,0.1,5.7,0,0,42.5,0,,,0.1,0,2.8,0,0,0,0,0,0,725,
2130,Alloy909,1062,982,1,718,8,621,8,0,0,0,0,0.05,0,0.005,12.9,0.1,0,41.4,0,0,0,0,0.03,0,5.1,38.44,0,0,0,0.42,0,1.56,0,0,0,0,0,0,,12
2131,Inconel738,,0,0,0,0,0,0,0,0,0,0,3.51,0.011,0.18,8.5,16.2,0,0,,,0,0,2.65,0,0.94,61.85,0,,,0,0.1,3.43,0,2.53,0,0,0,0.1,,
2132,Inconel718,985,980,1,850,1,650,16,0,0,0,0,1.85,0.0033,0.056,0,17.58,0,17,0,0,0,0,2.85,0,3.44,56.04,0,0,0,0,0,1.18,0,0,0,0,0,0,,48.5
2133,GH220,,1220,4,1050,4,950,2,0,0,0,0,4.12,0.013,0.046,14.55,9.9,0.004,0,,,0.008,0.02,5.4,0,0,57.97,0,,,0.06,0,2.3,0.27,5.35,0,0,0,0,,
2134,Inconel706,,982,1,843,3,718,8,621,8,0,0,0.2,0,0.03,0,16,0,40,0,,0,0.2,0,0,2.9,41.5,0,,,0.2,0,1.8,0,0,0,0,0,0,1035,
2135,Rene95,,1052,1,760,16,704,16,0,0,0,0,3.43,0.009,0.07,7.85,13.63,0.007,0,0,,0,0,3.5,0,3.46,62,0,,,0.01,0,2.48,0,3.5,0,0,0,0.05,1586,
2136,Inconel718KC1550,,954.4444444,1,718.3333333,8,621.1111111,8,648.8888889,1500,0,0,1.05,0.0063,0.054,0.4,17.51,0.002,17.3,0,,0,0.1,2.91,0,5.93,53.68,0,,,0.34,0,0.68,0,0,0,0,0,0,1487.2,
2137,HaynesR-41,,1079,4,760,16,0,0,0,0,0,0,1.5,0.006,0.09,11,19,0,5,,,0,0.1,10,0,0,49.7,0,,,0.5,0,3.1,0,0,0,0,0,0,,
2138,KM44,,1191,4,843,4,760,4,0,0,0,0,3.64,0.031,0.061,17.66,12.47,0,0,,,0.0025,0,3.96,0,1.9,55.95,0,,,0,0,4.28,0,0.02,0,0,0,0.0255,,
2139,Inconel713C,745,0,0,0,0,0,0,0,0,0,0,6.1,0.012,0.12,0,12.5,0,0,0,0,0,0,4.2,0,2,74,0,0,0,0,0,0.8,0,0,0,0,0,0.1,,6
2140,Astroloy,,1093,4,871,8,982,4,649,24,0,0,4,0.03,0.06,17,15,0,0,0,,0,0,5.3,0,0,55,0,,,0,0,3.5,0,0,0,0,0,0,1240,
2141,UnitempAF2-1DA6,520,1149,4,760,16,0,0,0,0,0,0,4,0.015,0.04,10,12,0,0,0,0,0,0,2.7,0,0,60,0,0,0,0,0,2.8,0,1.5,0,0,0,0.1,,35
2142,Inconel718,1043,980,1,850,1,650,16,0,0,0,0,2.33,0.0041,0.059,0,17.2,0,19.23,0,0,0,0,2.98,0,3.16,53.56,0,0,0,0,0,1.48,0,0,0,0,0,0,,19.1
2143,Inconel625,547,871,24,649,4,0,0,0,0,0,0,0.32,0,0.019,0,21.49,0,1.41,0,0,0,0.04,8.88,0.006,3.77,63.74,0,0,0,0.07,0,0.26,0,0,0,0,0,0,,42
2144,Unnamedalloy25,,0,0,0,0,0,0,0,0,0,0,5,0.015,0.1,10,10,0,0,,,0,0,4,0,0,65.77,0,,,0,0,5,0,0,0,0,0,0.12,,
2145,Udimet720P_M,1510,1175,2,760,8,649,24,0,0,0,0,2.5,0.02,0.025,14.75,16,0,0,0,0,0,0,3,0,0,57.41,0,0,0,0,0,5,0,1.25,0,0,0,0.035,,13.5
2146,Waspaloy1730,,1190,24,847,4,760,16,0,0,0,0,1.35,0.001,0.04,0.01,19.5,0,0,0,,0,0,3.94,0,0,72.09,0,,,0,0,3.01,0,0,0,0,0,0.06,1160,
2147,Udimet700,,1121,4,1079,4,843,24,760,16,0,0,4.42,0.03,0.06,18.8,15.5,0,0.15,,,0,0.1,5.1,0,0,52.28,0,,,0.1,0,3.41,0,0,0,0,0,0.05,,
2148,Unnamedalloy29,,0,0,0,0,0,0,0,0,0,0,5,0.02,0.07,18.53,12.38,0,0,0,,0,0.01,3.29,0,0,55.72,0,,,0,0,4.18,0.74,0,0,0,0,0.06,1442,
2149,Rene220,,843,1,760,5,649,3,0,0,0,0,0.5,0.01,0.015,12,18,0,0,,,0,0,3,0,5,57.48,0,,,0,3,1,0,0,0,0,0,0,,
2150,Inconel718,,982,1,718,8,621,8,0,0,0,0,0.59,0,0.037,0.13,18.3,0,18,0,,0,0,2.97,0,5.45,53.5,0,,,0.1,0,0.92,0,0,0,0,0,0,1455,
2151,MERL76,,1176,2,1121,0,0,0,0,0,0,0,5,0.02,0.02,18.5,12.5,0,0,0,,0,0,3.2,0,1.4,54.5,0.4,,,0,0,4.4,0,0,0,0,0,0.06,1393,
2152,Inconel939,,1160,4,1000,6,0,0,0,0,0,0,1.9,0.01,0.15,19,22.5,0,0,,,0,0,0,0,1,48.24,0,,,0,1.4,3.7,0,2,0,0,0,0.1,,
2153,RR7080,,871,20,0,0,0,0,0,0,0,0,5.5,0.015,0.14,10,9,0,0,0,,0,0,0,0,0,61,1.5,,,0,2.5,1.5,0,10,0,0,0,0.05,1035,
2154,PWA1480-singlecrystal,,1288,4,1079,4,871,16,0,0,0,0,5,0,0,5,10,0,0,0,,0,0,0,0,0,63,0,,,0,12,1.5,0,4,0,0,0,0,995,
2155,Waspaloy,1012,1016,4,843,8,760,8,760,350,0,0,1.4,0.006,0.03,13.8,19.5,0,0.2,0,0,0,0,4.3,0,0,57.76,0.004,0,0,0,0,3,0,0,0,0,0,0,,
2156,Astroloy,,1093,4,871,8,982,4,649,24,0,0,4,0.03,0.06,17,15,0,0,0,,0,0,5.3,0,0,55,0,,,0,0,3.5,0,0,0,0,0,0,1310,
2157,Udimet520,,1121,4,843,24,760,16,0,0,0,0,1.98,0.005,0.04,12.2,12.1,0,0.1,,,0,0.1,6.2,0,0,63.2,0,,,0.1,0,3,0,0.98,0,0,0,0,,
2158,Inconel718,,954,1,718,8,621,8,0,0,0,0,0,0,0,9,18,0,10,,,0,0,2.9,0,6.16,60.1,0,,,0,0,0,0,0,0,0,0,0,,
2159,MAR-M247:WLK,815,1185,2,871,20,0,0,0,0,0,0,5.5,0.013,0.17,10.15,8.63,0,0.04,1.4,0,0,0,0.73,0,0,59.66,0,0,0,0,3,1,0,9.67,0,0,0,0.04,,7.2
2160,Unnamedalloy31,893,982,1,720,8,620,8,0,0,0,0,0.54,0.004,0.04,22.5,0,0,41.74,0,0,0,0,0,0,4.07,29.5,0,0,0,0.31,0,1.3,0,0,0,0,0,0,,26
2161,Inconel625,587,927,1,649,4,0,0,0,0,0,0,0.25,0,0.016,0,21.45,0,1.41,0,0,0,0.05,8.89,0.006,3.77,63.84,0,0,0,0.06,0,0.26,0,0,0,0,0,0,,42
2162,Unnamedalloy29,,0,0,0,0,0,0,0,0,0,0,5,0.02,0.07,18.53,12.38,0,0,,,0,0.01,3.29,0,0,55.72,0,,,0,0,4.18,0.74,0,0,0,0,0.06,,
2163,Udimet720P_M,1429,1175,2,760,8,649,24,0,0,0,0,2.5,0.02,0.025,14.75,16,0,0,0,0,0,0,3,0,0,57.41,0,0,0,0,0,5,0,1.25,0,0,0,0.07,,23.7
2164,Inconel100,,0,0,0,0,0,0,0,0,0,0,5.5,0.014,0.18,15,10,0,0,0,,0,0,3,0,0,60,0,,,0,0,4.7,1,0,0,0,0,0.06,1070,
2165,AlloyT+B,,1150,4,800,4,0,0,0,0,0,0,3.1,0.035,0.045,17,15,0,0,,,0,0,4,0,0,53.86,0,,,0,2.5,4.4,0,0,0,0,0,0.06,,
2166,Inconel718Dir.Age,,718,8,621,8,0,0,0,0,0,0,0.5,0,0.04,0,19,0,18.5,,,0,0.2,3,0,5.1,52.5,0,,,0.2,0,0.9,0,0,0,0,0,0,,
2167,Inconel718p3,991,1160,24,0,0,0,0,0,0,0,0,0.52,0.006,0.03,0,18.56,0,18.76,0,0,0,0.02,3.01,0,5.24,52.79,0.0033,0,0,0.06,0,1,0,0,0,0,0,0,,25.3
2168,Inconel718,793,996,1,718,8,621,8,0,0,0,0,0.5,0.005,0.04,0,18.5,0,18.5,0,0,0,0,3,0,5.1,52.5,0,0,0,0,0,0.9,0,0,0,0,0,0,,12
2169,Haynes230,,1121,0,0,0,0,0,0,0,0,0,0.3,0,0.1,0,22,0,0,0,,0,0.5,2,0,0,57,0,,,0.4,0,0,0,14,0,0,0,0,575,
2170,Rene41,674,1121,1,871,4,0,0,0,0,0,0,1.5,0.01,0.02,11,19,0,0,0,0,0,0,9.8,0,0,55.42,0,0,0,0,0,3.2,0,0,0,0,0,0.05,,
2171,Inconel625,703,1038,1,732,16,0,0,0,0,0,0,0.2,0,0.05,0,21.5,0,2,0,0,0,0.2,9,0,4,62.45,0,0,0,0.2,0,0.2,0,0,0,0,0,0,,
2172,Waspaloy,636,1065,1,760,5,649,3,0,0,0,0,1,0.01,0.025,13,19,0,0,0,0,0,0,4,0,3,57.92,0,0,0,0,0,2,0,0,0,0,0,0.05,,
2173,MAR-M252,,1038,4,760,16,0,0,0,0,0,0,1,0.005,0.15,10,20,0,0,0,,0,0.5,10,0,0,55,0,,,0.5,0,2.6,0,0,0,0,0,0,1160,
2174,Rene220,876,1065,1,760,5,649,3,704,1000,0,0,0.5,0.01,0.015,12,18,0,0,0,0,0,0,3,0,5,57.48,0,0,0,0,3,1,0,0,0,0,0,0,,7
2175,Inconel718KC1552,709.5,3452.4,1,2327.4,8,2012.4,8,0,0,0,0,0.26,0.0055,0.054,0.36,18.02,0,20.71,0,0,0,0.11,2.86,0,3.94,51.99,0.002,0,0,0.31,0,0.52,0,0,0,0,0,0,,29.3
2176,Inconel625,,1038,1,871,2000,0,0,0,0,0,0,0.2,0,0.05,0,21.5,0,2,0,,0,0.2,9,0,3.6,63.05,0,,,0.2,0,0.2,0,0,0,0,0,0,284,
2177,Haynes242,,1200,0,650,5,650,6,0,0,0,0,0,0,0,0,8,0,0,,,0,0,25,0,0,66,0,,,0,1,0,0,0,0,0,0,0,,
2178,Rene41,,1066,4,760,16,0,0,0,0,0,0,1.5,0.005,0.09,11,19,0,0,0,,0,0,10,0,0,55,0,,,0,0,3.1,0,0,0,0,0,0,1105,
2179,MAR-M247:WST,765,1185,2,871,20,0,0,0,0,0,0,5.42,0.015,0.13,10,8.4,0,0.08,1.41,0,0,0,0.78,0,0,59.81,0,0,0,0,2.9,1.03,0,10,0,0,0,0.03,,15
2180,Rene220,866,0,0,0,0,0,0,0,0,0,0,1.3,0.015,0.04,12,20.1,0,1,0,0,0,0,2.4,0,1,56.95,0,0,0,0.5,2.1,2.5,0,0,0,0,0,0.1,,
2181,MAR-M200+Hf,860,871,50,0,0,0,0,0,0,0,0,5,0.015,0.14,10,9,0,0,1.8,0,0,0,0,0,1,59,0,0,0,0,0,2,0,12.5,0,0,0,0.05,,7
2182,Udimet720,,1113,2,1079,4,649,24,760,8,0,0,2.5,0.033,0.03,14.7,17.9,0,0,0,,0,0,3,0,0,55,0,,,0,0,5,0,0,0,0,0,0.03,1455,
2183,Alloy901,635,1093,2,788,2,718,24,0,0,0,0,0.2,0.015,0.05,0,12.5,0,36,0,0,0,0.1,5.7,0,0,42.5,0,0,0,0.1,0,2.8,0,0,0,0,0,0,,19
2184,NimonicPK.33,,843,0,849,25,849,4,0,0,0,0,2,0.03,0.05,14,18.5,0,0.3,0,,0,0.1,7,0,0,56,0,,,0.1,0,2,0,0,0,0,0,0,885,
2185,KM41,,1191,4,843,4,760,4,0,0,0,0,3.67,0.009,0.024,16.24,12.58,0,0,,,0.0021,0,4.03,0,1.96,57.06,0,,,0,0,4.4,0,0,0,0,0,0.027,,
2186,Inconel738LC,,1120,2,845,24,0,0,0,0,0,0,3.44,0.01,0.09,8.61,15.95,0,0.04,,,0,0,1.77,0,0.92,61.18,0,,,0,1.76,3.55,0,2.64,0,0,0,0.038,,
2187,U720Li,,1170,4,1080,4,845,24,760,16,0,0,2.47,0.018,0.023,15.3,16.2,0,0,,,0,0,3.06,0,0,56.38,0,,,0,0,5.18,0,1.33,0,0,0,0.039,,
2188,Unnamedalloy1,,999,1,0,0,0,0,0,0,0,0,0,0,0,0,24,0,34.2,,,0,0,0,0,1*,40,0,,,0,0,1*,0,0,0,0,0,0,,
2189,Inconel718KC1551,,954.4444444,1,718.3333333,8,621.1111111,8,0,0,0,0,1.28,0.0063,0.059,0.63,17.23,0.003,18.3,0,,0,0.14,2.99,0,3.85,53.68,0,,,0.34,0,1.45,0,0,0,0,0,0,1318.3,
2190,Inconel713C,,1205,4,0,0,0,0,0,0,0,0,6.2,0.011,0.1,0,13.1,0,0,0,,0,0,4.5,0,1.6,71.87,0,,,0,1.75,0.8,0,0,0,0,0,0.07,939,
2191,Inconel718KC1547,1403.8,3092.4,1,2327.4,8,2012.4,8,0,0,0,0,0.28,0.0061,0.058,0.37,17.55,0,17.35,0,0,0,0.11,2.96,0,6,53.54,0.002,0,0,0.3,0,1.26,0,0,0,0,0,0,,6.6
2192,Inconel706,,982,1,843,3,718,8,621,8,0,0,0.23,0.0045,0.041,0,15.79,0.001,37.88,,,0,0.07,0,0,3.05,41.16,0,,,0.09,0,1.68,0,0,0,0,0,0,,
2193,HastelloyS,310,1066,0,0,0,0,0,0,0,0,0,0.3,0,0,0,15.5,0,1,0,0.05,0,0.5,14.5,0,0,67,0,0,0,0.4,0,0,0,0,0,0,0,0,,70
2194,Unnamedalloy6,1041,1149,1,700,16,0,0,0,0,0,0,1.7,0,0.05,0,20,0,0,0,0,0,0,0,0,5.2,73.05,0,0,0,0,0,0,0,0,0,0,0,0,,25.3
2195,Inconel718,,996,1,718,8,621,8,0,0,0,0,0.5,0.005,0.04,0,18.5,0,18.5,,,0,0,3,0,5.1,52.5,0,,,0,0,0.9,0,0,0,0,0,0,,
2196,PM3030,97,1230,1,955,2,0,24,0,0,0,0,6.6,0,0,0,17,0,0,0,0,0,0,2,0,0,67.8,0,0,0,0,2,0,0,3.5,0.866164748,0,0.233835252,0,,
2197,Udimet710,,1149,2,1066,4,760,16,0,0,0,0,2.48,0.015,0.06,15.5,17.8,0,0.14,,,0,0.03,3.17,0,0,54.09,0,,,0,0,4.97,0,1.75,0,0,0,0,,
2198,Unnamedalloy28,,1150,4,900,50,0,0,0,0,0,0,1.49,0,0.006,19.2,24.25,0,0,,,0,0,1.44,0,1.08,76.4,0,,,0,0,2.93,0,0,0,0,0,0,,
2199,Incoloy909,540,982,1,718,8,621,8,0,0,0,0,0,0.001,0.01,13,0,0,42,0,0,0,0,0,0,4.7,38,0,0,0,0.4,0,1.5,0,0,0,0,0,0,,34
2200,Nimonic263,460,1149,2,799,8,0,0,0,0,0,0,0.45,0,0.06,20,20,0,0,0,0,0,0,5.85,0,0,51.49,0,0,0,0,0,2.15,0,0,0,0,0,0,,26
2201,Udimet500,635,1079,4,843,24,760,16,0,0,0,0,2.9,0.006,0.08,18.5,18,0,0,0,0,0,0,4,0,0,54,0,0,0,0,0,2.9,0,0,0,0,0,0.05,,27
2202,Udimet720,,1113,2,1079,4,649,24,760,8,0,0,2.5,0.033,0.035,14.7,18,0,0,0,,0,0,3,0,0,55.15,0,,,0,0,5,0,1.25,0,0,0,0.03,1573,
2203,PM1000,244,1315,1,0,0,0,0,0,0,0,0,0.3,0,0.04,0,21,0,0.6,0,0,0,0,0,0,0,77.06,0,0,0,0,0,0.4,0,0,0.472453499,0,0.127546501,0,,
2204,J15,,1200,0,650,5,650,6,0,0,0,0,0.1,0,0.005,0,12.3,0,0,,,0,0,17.3,0,0,64.42,0,,,0,1,0,0,4.8,0,0,0,0,,
2205,Waspaloy,828,1079,4,843,24,760,16,0,0,0,0,1.3,0.006,0.08,13.5,19.5,0,0,0,0,0,0,4.3,0,0,58,0,0,0,0,0,3,0,0,0,0,0,0,,23.3
2206,PM1000,911,1315,1,0,0,0,0,0,0,0,0,0.3,0,0.04,0,21,0,0.6,0,0,0,0,0,0,0,77.06,0,0,0,0,0,0.4,0,0,0.472453499,0,0.127546501,0,,
2207,Inconel713C,,1185,4,925,16,925,16,0,0,0,0,6.3,0.011,0.09,0,13.5,0,0,0,,0,0,4.6,0,1.8,71.33,0,,,0,1.5,0.8,0,0,0,0,0,0.07,838,
2208,Waspaloy,,1020,4,850,4,760,16,0,0,0,0,1.5,0.006,0.08,13.5,19,0,2,,,0,0.1,4.3,0,0,56.31,0,,,0.15,0,3,0,0,0,0,0,0.05,,
2209,Inconel718KC1550,1277.6,3092.4,1,2327.4,8,2012.4,8,0,0,0,0,1.05,0.0063,0.054,0.4,17.51,0,17.3,0,0,0,0.1,2.91,0,5.93,53.68,0.002,0,0,0.34,0,0.68,0,0,0,0,0,0,,13.8
2210,Rene41,1220,1066,4,760,16,0,0,0,0,0,0,1.5,0.005,0.09,11,19,0,0,0,0,0,0,10,0,0,55,0,0,0,0,0,3.1,0,0,0,0,0,0,,14
2211,Inconel713C,,1185,4,0,0,0,0,0,0,0,0,6.2,0.011,0.1,0,13.1,0,0,,,0,0,4.5,0,1.6,71.87,0,,,0,1.75,0.8,0,0,0,0,0,0.07,,
2212,Inconel731X,,0,0,0,0,0,0,0,0,0,0,5.6,0.014,0.16,9.72,9.6,0,0.23,,,0,0,2.46,0,0,66.66,0,,,0.045,0,4.66,0.85,0,0,0,0,0,,
2213,Udimet710,,1149,2,1066,4,760,16,0,0,0,0,2.48,0.015,0.06,15.5,17.8,0,0.14,0,,0,0.03,3.17,0,0,54.09,0,,,0,0,4.97,0,1.75,0,0,0,0,893.6,
2214,Nimonic263,550,1149,2,799,8,0,0,0,0,0,0,0.45,0,0.06,20,20,0,0,0,0,0,0,5.85,0,0,51.49,0,0,0,0,0,2.15,0,0,0,0,0,0,,44
2215,Inconel713C,,1185,4,0,0,0,0,0,0,0,0,6.2,0.011,0.1,0,13.1,0,0,0,,0,0,4.5,0,1.6,71.87,0,,,0,1.75,0.8,0,0,0,0,0,0.07,884,
2216,Ticolloy12,840,0,0,0,0,0,0,0,0,0,0,0.94,0.003,0.032,0,17.53,0,17.83,0,0,0.001,0,3.05,0,5.72,53.93,0,0,0,0,0,0.96,0,0,0,0,0,0,,32
2217,Inconel939,,1160,4,1000,6,0,0,0,0,0,0,1.9,0.01,0.15,19,22.5,0,0,,,0,0,0,0,1,48.24,0,,,0,1.4,3.7,0,2,0,0,0,0.1,,
2218,MAR-M247:WWS,,1185,172,1185,0,1185,0,871,0,0,0,5.57,0.016,0.14,10.05,8.51,0,0.16,0,,0,0,0.71,0,0,59.31,1.55,,,0,2.99,1.09,0,9.87,0,0,0,0.03,1040,
2219,Inconel718KC1546,1025.3,3092.4,1,2327.4,8,2012.4,8,0,0,0,0,1.22,0.0048,0.058,0.36,17.78,0,18.87,0,0,0,0.11,2.93,0,3.94,53.28,0.003,0,0,0.88,0,0.56,0,0,0,0,0,0,,15.5
2220,Inconel625,,996,1,622,4,0,0,0,0,0,0,0.25,0,0.016,0,21.45,0,1.41,0,,0,0.05,8.89,0.006,3.77,63.84,0,,,0.06,0,0.26,0,0,0,0,0,0,984,
2221,Udimet500,,1079,4,843,24,760,16,0,0,0,0,2.9,0.006,0.08,18.5,18,0,0,0,,0,0,4,0,0,54,0,,,0,0,2.9,0,0,0,0,0,0.05,1215,
2222,Inconel706,1006,982,1,843,3,718,8,621,8,0,0,0.24,0.0045,0.045,0,15.75,0,39.03,0,0,0,0.06,0,0,2.89,40.19,0.002,0,0,0.13,0,1.66,0,0,0,0,0,0,,20
2223,Inconel718P_M,1245,1038,2,718,8,621,8,0,0,0,0,5.45,0,0.04,0,18.61,0,18.61,0,0,0,0,3.02,0,0,53.35,0,0,0,0,0,0.92,0,0,0,0,0,0,,22.2
2224,KM48,,1191,4,843,4,760,4,0,0,0,0,3.81,0.034,0.0633,17.56,12.3,0,0,,,0.0014,0,4.01,0,1.97,55.53,0.319,,,0,0,4.38,0,0,0,0,0,0.0235,,
2225,Waspaloy1653,630.3,1190,24,847,4,760,16,0,0,0,0,1.33,0.003,0.036,8.1,19.3,0,0,0,0,0,0,3.99,0,0,64.17,0,0,0,0,0,3.01,0,0,0,0,0,0.06,,
2226,Inconel718KC1541,1130.1,3092.4,1,2327.4,8,2012.4,8,0,0,0,0,0.74,0.0075,0.064,0.36,17.6,0,18.87,0,0,0,0.11,2.96,0,5.34,52.96,0.011,0,0,0.6,0,0.37,0,0,0,0,0,0,,12.5
2227,Inconel718p1,,1160,24,0,0,0,0,0,0,0,0,0.52,0.005,0.02,0,18.69,0.001,18.96,,,0,0.02,3.01,0,5.2,52.52,0,,,0.05,0,1.01,0,0,0,0,0,0,,
2228,Allvac718PLUS,,954,1,718,8,621,8,0,0,0,0,1.5,0,0,9,18,0,10,,,0,0,2.8,0,5.5,52.5,0,,,0,0,0.7,0,0,0,0,0,0,,
2229,Inconel718KC1539,,954.4444444,1,718.3333333,8,621.1111111,8,0,0,0,0,0.68,0.0084,0.062,0.23,17.48,0.004,18.09,0,,0,0.11,3.01,0,5.41,52.94,0,,,0.17,0,0.91,0,0,0,0,0,0,1360.3,
