Repository: Mackus101/Nickel_NN

File: dataWithHeat.csv (part 8 of 9)
,Name,"Tensile Strength, Yield",Heat treatment 1 Temperature,Heat treatment 1 Time,Heat treatment 2 Temperature,Heat treatment 2 Time,Heat treatment 3 Temperature,Heat treatment 3 Time,Heat treatment 4 Temperature,Heat treatment 4 Time,Heat treatment 5 Temperature,Heat treatment 5 Time,Al,B,C,Co,Cr,Cu,Fe,Hf,La,Mg,Mn,Mo,N,Nb,Ni,P,Re,Ru,Si,Ta,Ti,V,W,Y,Th,O,Zr,"Tensile Strength, Ultimate",Elongation at Break
2230,Inconel718,,954,1,718,8,621,8,0,0,0,0,0.6,0.004,0.03,0,18,0.022,19.2,,,0,0,2.9,0,5.25,53.07,0,,,0,0,0.95,0,0,0,0,0,0,,
2231,Inconel718KC1543,1146.6,3092.4,1,2327.4,8,2012.4,8,0,0,0,0,1.12,0.0099,0.058,0.36,17.4,0,14.94,0,0,0,0.11,3.02,0,6.47,54.2,0.005,0,0,0.92,0,1.37,0,0,0,0,0,0,,8.7
2232,U720Li,950,1170,4,1080,4,845,24,760,16,0,0,2.47,0.018,0.023,15.3,16.2,0,0,0,0,0,0,3.06,0,0,56.38,0,0,0,0,0,5.18,0,1.33,0,0,0,0.039,,21
2233,Inconel718,,954,1,718,8,621,8,760,0,0,0,0,0,0,9,18,0,10,,,0,0,2.9,0,6.16,60.1,0,,,0,0,0,0,0,0,0,0,0,,
2234,Udimet720P/M,,760,2,7600,8,649,24,0,0,0,0,2.5,0.02,0.025,14.7,16,0,0,0,,0,0,3,0,0,57.48,0,,,0,0,5,0,1.25,0,0,0,0.03,1350,
2235,MERL76,175,1163,2,649,24,760,16,0,0,0,0,5,0.02,0.02,18.5,12.5,0,0,0.4,0,0,0,3.2,0,1.4,54.5,0,0,0,0,0,4.4,0,0,0,0,0,0.06,,33
2236,Unnamedalloy8,,0,0,0,0,0,0,0,0,0,0,5.55,0,0,15,10,0,0,,,0,0,3.5,0,0,60.75,0,,,0,0,5.2,0,0,0,0,0,0,,
2237,InconelX750,,1149,2,843,24,704,20,0,0,0,0,0.7,0,0.04,0,15.5,0,7,0,,0,0.5,0,0,1,73,0,,,0.2,0,2.5,0,0,0,0,0,0,1050,
2238,Inconel718,1130,980,1,850,1,650,16,0,0,0,0,1.85,0.0033,0.056,0,17.58,0,17,0,0,0,0,2.85,0,3.44,56.04,0,0,0,0,0,1.18,0,0,0,0,0,0,,32.2
2239,HastelloyX,,1121,1,0,0,0,0,0,0,0,0,0,0,0.1,1.5,22,0,18.5,0,,0,0.5,9,0,0,47,0,,,0.5,0,0,0,0.6,0,0,0,0,255,
2240,Inconel625,579,927,1,649,4,0,0,0,0,0,0,0.28,0,0.026,0,21.28,0,1.41,0,0,0,0.03,8.97,0.005,3.79,63.87,0,0,0,0.07,0,0.27,0,0,0,0,0,0,,41
2241,Ta718,,996,1,718,8,621,8,0,0,0,0,0.5,0.001,0.03,0,20.4,0,18.9,0,,0,0,3.3,0,0,48.5,0,,,0,7.2,0.9,0,0,0,0,0,0,1034,
2242,Inconel713C,,1205,4,0,0,0,0,0,0,0,0,6.3,0.011,0.09,0,13.5,0,0,,,0,0,4.6,0,1.8,71.33,0,,,0,1.5,0.8,0,0,0,0,0,0.07,,
2243,Nimonic090,,1079,8,704,16,0,0,0,0,0,0,1.5,0.003,0.07,16.5,19.5,0,0,,,0,0.3,0,0,0,59,0,,,0.3,0,2.5,0,0,0,0,0,0.06,,
2244,Inconel713+Hf,760,0,0,0,0,0,0,0,0,0,0,5.9,0.015,0.05,0,12,0,0,1.3,0,0,0,4.5,0,2,74,0,0,0,0,0,0.6,0,0,0,0,0,0.05,,11
2245,Rene220,,871,0,0,0,0,0,0,0,0,0,1.3,0.015,0.04,16,20.1,0,1,,,0,0,2.4,0,1,52.95,0,,,0.5,2.1,2.5,0,0,0,0,0,0.1,,
2246,SEL-15,,1315,4,0,0,0,0,0,0,0,0,5.4,0.015,0.07,14.5,11,0,0,0,,0,0,6.5,0,0.5,58,0,,,0,0,2.5,0,1.5,0,0,0,0,840,
2247,Inconel718_s,883,1024,1.5,788,7,0,0,0,0,0,0,0.5,0,0,0,18.5,0,18.5,0,0,0,0,3,0,5,53.4,0,0,0,0,0,1,0,0,0,0,0,0,,29.6
2248,Inconel718KC1547,,954.4444444,1,718.3333333,8,621.1111111,8,648.8888889,1500,0,0,0.28,0.0061,0.058,0.37,17.55,0.002,17.35,0,,0,0.11,2.96,0,6,53.54,0,,,0.3,0,1.26,0,0,0,0,0,0,1543,
2249,Inconel738LC,,1121,2,843,24,0,0,0,0,0,0,3.48,0.01,0.1,8.36,16.06,0,0,0,,0,0,1.85,0,0,66.79,0,,,0,0,3.35,0,0,0,0,0,0,1013,
2250,Inconel731X,,0,0,0,0,0,0,0,0,0,0,5.6,0.014,0.16,9.72,9.6,0,0.23,,,0,0,2.46,0,0,66.66,0,,,0.045,0,4.66,0.85,0,0,0,0,0,,
2251,Waspaloy,,1020,4,850,4,760,16,0,0,0,0,1.44,0,0.018,13.8,19.6,0,0.4,0,,0,0,4.25,0,0,57.53,0,,,0.04,0,2.92,0,0,0,0,0,0,1105,
2252,Inconel600,285,1121,2,0,0,0,0,0,0,0,0,0,0,0.08,0,15.5,0,8,0,0,0,0.5,0,0,0,76,0,0,0,0.2,0,0,0,0,0,0,0,0,,45
2253,Rene95,,1093,1,871,1,0,0,0,0,0,0,3.43,0.009,0.07,7.85,13.63,0.007,0,0,,0,0,3.5,0,3.46,62,0,,,0.01,0,2.48,0,3.5,0,0,0,0.05,1531,
2254,Inconel718P_M,992,1038,2,718,8,621,8,0,0,0,0,5.45,0,0.04,0,18.61,0,18.61,0,0,0,0,3.02,0,0,53.35,0,0,0,0,0,0.92,0,0,0,0,0,0,,13.9
2255,Waspaloy,,1071,0,1020,0,760,0,0,0,0,0,1.3,0.006,0.035,13.5,19.4,0.006,0,0,,0,0,4.3,0,0,58.5,0,,,0,0,3,0,0,0,0,0,0,837,
2256,Inconel625,,927,1,671,4,0,0,0,0,0,0,0.25,0,0.021,0,21.43,0,1.28,0,,0,0.03,8.88,0.006,3.77,64.02,0,,,0.05,0,0.26,0,0,0,0,0,0,1069,
2257,B-1900,733,1080,4,900,10,0,0,0,0,0,0,6,0.013,0.13,10,8,0,0,0,0,0,0,6,0,0,68.78,0,0,0,0,0,1,0,0,0,0,0,0.08,,2.7
2258,Inconel718,,954,1,718,8,621,8,0,0,0,0,0.6,0.004,0.03,0,18,0.016,19.2,,,0,0,2.9,0,5.25,53.07,0,,,0,0,0.95,0,0,0,0,0,0,,
2259,Inconel100GATORIZE,,0,0,0,0,0,0,0,0,0,0,5,0.03,0.07,18.5,12.4,0,0,0,,0,0,3.2,0,0,55.8,0,,,0,0,4.3,0.8,0,0,0,0,0.06,1580,
2260,Udimet720P/M,,1129,2,760,8,649,24,0,0,0,0,2.5,0.02,0.025,14.75,16,0,0,0,,0,0,3,0,0,57.41,0,,,0,0,5,0,1.25,0,0,0,0.07,1655,
2261,Haynes230,,1121,0,0,0,0,0,0,0,0,0,0.3,0,0.1,0,22,0,0,0,,0,0.5,2,0,0,57,0,,,0.4,0,0,0,14,0,0,0,0,870,
2262,MAR-M421,,1149,1,1065,0,4,16,0,0,0,0,4.3,0.015,0.14,9.5,15.8,0,0,0,,0,0,2,0,2,61,0,,,0,0,1.8,0,3.8,0,0,0,0.05,965,
2263,Inconel713C,,0,0,0,0,0,0,0,0,0,0,6.2,0.011,0.1,0,13.1,0,0,,,0,0,4.5,0,1.6,71.87,0,,,0,1.75,0.8,0,0,0,0,0,0.07,,
2264,MERL76,,1149,1,649,24,760,16,0,0,0,0,5,0.02,0.02,18.5,12.5,0,0,0,,0,0,3.2,0,1.4,54.5,0.4,,,0,0,4.4,0,0,0,0,0,0.06,1634,
2265,Inconel713+Hf,620,0,0,0,0,0,0,0,0,0,0,5.9,0.015,0.05,0,12,0,0,1.3,0,0,0,4.5,0,2,74,0,0,0,0,0,0.6,0,0,0,0,0,0.05,,6
2266,Inconel718KC1552,845.3,3092.4,1,2327.4,8,2012.4,8,0,0,0,0,0.26,0.0055,0.054,0.36,18.02,0,20.71,0,0,0,0.11,2.86,0,3.94,51.99,0.002,0,0,0.31,0,0.52,0,0,0,0,0,0,,23.5
2267,Nimonic090,,1079,8,704,16,0,0,0,0,0,0,1.5,0.003,0.07,16.5,19.5,0,0,0,,0,0.3,0,0,0,59,0,,,0.3,0,2.5,0,0,0,0,0,0.06,1075,
2268,Inconel625,276,1038,1,871,2000,0,0,0,0,0,0,0.2,0,0.05,0,21.5,0,2,0,0,0,0.2,9,0,3.6,63.05,0,0,0,0.2,0,0.2,0,0,0,0,0,0,,80
2269,J5,,1200,0,750,5,750,6,0,0,0,0,0.1,0,0.01,0,12.3,0,0,,,0,0,22,0,0,64.51,0,,,0,1,0,0,0,0,0,0,0,,
2270,TDNickel,987,982,1,0,0,0,0,0,0,0,0,0,0,0,0,0,0,0,0,0,0,0,0,0,0,98,0,0,0,0,0,0,0,0,0,1.757575758,0.242424242,0,,29.9
2271,Alloy909,676,982,1,718,8,621,8,0,0,0,0,0.05,0,0.005,12.9,0.1,0,41.4,0,0,0,0,0.03,0,5.1,38.44,0,0,0,0.42,0,1.56,0,0,0,0,0,0,,35
2272,Inconel625,,1149,1,0,0,0,0,0,0,0,0,0.2,0,0.05,0,21.5,0,2.5,0,,0,0.2,9,0,3.6,61,0,,,0.2,0,0.2,0,0,0,0,0,0,910,
2273,J5,,1200,0,750,5,750,6,0,0,0,0,0.1,0,0.01,0,12.3,0,0,,,0,0,22,0,0,64.51,0,,,0,1,0,0,0,0,0,0,0,,
2274,Waspaloy1730,,1190,24,847,4,760,16,0,0,0,0,1.35,0.001,0.04,0.01,19.5,0,0,,,0,0,3.94,0,0,72.09,0,,,0,0,3.01,0,0,0,0,0,0.06,,
2275,Ticolloy1,940,0,0,0,0,0,0,0,0,0,0,0.46,0.003,0.031,0,18,0,18.25,0,0,0.001,0,3.05,0,5.26,54,0,0,0,0,0,0.95,0,0,0,0,0,0,,4
2276,Unnamedalloy29,,0,0,0,0,0,0,0,0,0,0,5,0.02,0.07,18.53,12.38,0,0,0,,0,0.01,3.29,0,0,55.72,0,,,0,0,4.18,0.74,0,0,0,0,0.06,1380,
2277,Inconel725HS,,996,2,760,2,649,6,0,0,0,0,0.2,0,0,0,20.8,0,7.6,0,,0,0,8,0,3.5,58.5,0,,,0,0,1.5,0,0,0,0,0,0,1373,
2278,MAR-M246+Hf,869,843,50,0,0,0,0,0,0,0,0,5.5,0.015,0.14,10,9,0,0,1.8,0,0,0,2.5,0,0,63,0,0,0,0,1.5,1.5,0,10,0,0,0,0.05,,6.5
2279,Inconel718,777,1135,10,955,1,720,8,620,8,0,0,0.53,0,0.05,0,17.9,0,18.92,0,0,0,0.06,3,0,5,53.5,0,0,0,0.05,0,0.99,0,0,0,0,0,0,,20.7
2280,Rene95,,899,,0,,732,64,0,0,0,0,3.5,0.01,0.15,8,14,0,0,0,,0,0,3.5,0,3.5,61,0,,,0,0,2.5,0,3.5,0,0,0,0.05,1170,
2281,Thermo-Span,1309,1093,1,718,8,621,8,0,0,0,0,0.45,0.004,0,29,5.5,0,34.8,0,0,0,0,0,0,4.8,24.25,0,0,0,0.35,0,0.85,0,0,0,0,0,0,,22.1
2282,Rene220,,1065,1,760,5,649,3,704,0,0,0,0.5,0.01,0.015,12,18,0,0,0,,0,0,3,0,5,57.48,0,,,0,3,1,0,0,0,0,0,0,889,
2283,Cabot214,,1121,4,0,0,0,0,0,0,0,0,4.5,0,0,0,16,0,2.5,0,,0,0,0,0,0,75,0,,,0,0,0,0,0,0,0,0,0,560,
2284,InconelMA0754,,1316,1,0,0,0,0,0,0,0,0,0.3,0,0.05,0,20,0,0,0,,0,0,0,0,0,78,0,,,0,0,0.5,0,0,0,0,0,0,345,
2285,UDM56,,1163,2,0,871,0,0,0,0,0,0,4.5,0.07,0.02,5,16,0,0,,,0,0,1.5,0,0,64,0,,,0,0,2,0.5,6,0,0,0,0.03,,
2286,Astroloy,965,1093,4,871,8,982,4,649,24,760,8,4,0.03,0.06,17,15,0,0,0,0,0,0,5.3,0,0,55,0,0,0,0,0,3.5,0,0,0,0,0,0,,16
2287,SEL,,760,16,0,0,0,0,0,0,0,0,4.4,0.015,0.08,22,15,0,0,0,,0,0,4.5,0,0,51,0,,,0,0,2.4,0,0,0,0,0,0,875,
2288,Udimet700,,1121,4,1079,4,843,24,760,16,0,0,4.42,0.03,0.06,18.8,15.5,0,0.15,,,0,0.1,5.1,0,0,52.28,0,,,0.1,0,3.41,0,0,0,0,0,0.05,,
2289,Inconel718,,954,1,718,8,621,8,760,0,0,0,0,0,0,9,18,0,10,,,0,0,2.9,0,4.67,60.1,0,,,0,0,0,0,0,0,0,0,0,,
2290,Inconel706,910,982,1,843,3,718,8,621,8,0,0,0.2,0,0.03,0,16,0,40,0,0,0,0.2,0,0,2.9,41.5,0,0,0,0.2,0,1.8,0,0,0,0,0,0,,19
2291,Waspaloy,,1079,4,843,24,760,16,0,0,0,0,1.3,0.006,0.08,13.5,19.5,0,0,0,,0,0,4.3,0,0,58,0,,,0,0,3,0,0,0,0,0,0,1115,
2292,Allvac718PLUS,862,954,1,788,8,704,8,760,500,0,0,1.5,0.005,0.02,9.1,17.4,0,9.7,0,0,0,0,2.7,0,5.5,52.36,0.013,0,0,0,0,0.7,0,1,0,0,0,0,,
2293,Unnamedalloy16,,0,0,0,0,0,0,0,0,0,0,6,0.02,0.085,0,6,0,0,,,0,0,2,0,1.5,73.3,0,,,0,0,0,0,11,0,0,0,0.1,,
2294,Unnamedalloy30,920,982,1,720,8,620,8,0,0,0,0,0.55,0.004,0.03,19.6,0,0,44.86,0,0,0,0,0,0,4.02,29.2,0,0,0,0.45,0,1.29,0,0,0,0,0,0,,11.7
2295,Nimonic263,370,1149,0.2,799,8,0,0,0,0,0,0,0.5,0.001,0.06,20,20,0,0,0,0,0,0.4,5.9,0,0,51,0,0,0,0.3,0,2.1,0,0,0,0,0,0.02,,42
2296,Inconel939,,1160,4,1000,6,0,0,0,0,0,0,1.9,0.01,0.15,19,22.5,0,0,0,,0,0,0,0,1,48.24,0,,,0,1.4,3.7,0,2,0,0,0,0.1,759,
2297,Inconel713+Hf,415,0,0,0,0,0,0,0,0,0,0,5.9,0.015,0.05,0,12,0,0,1.3,0,0,0,4.5,0,2,74,0,0,0,0,0,0.6,0,0,0,0,0,0.05,,15
2298,NimonicPK.33,134,1099,0.25,849,4,0,0,0,0,0,0,2,0.03,0.05,14,18.5,0,0.3,0,0,0,0.1,7,0,0,56,0,0,0,0.1,0,2,0,0,0,0,0,0,,
2299,Udimet720P/M,,1175,2,760,8,649,24,0,0,0,0,2.5,0.03,0.025,14.75,16,0,0,0,,0,0,3,0,0,57.41,0,,,0,0,5,0,1.25,0,0,0,0.035,1581,
2300,Inconel706,1005,982,1,843,3,718,8,621,8,0,0,0.2,0,0.03,0,16,0,40,0,0,0,0.2,0,0,2.9,41.5,0,0,0,0.2,0,1.8,0,0,0,0,0,0,,20
2301,Unnamedalloy29,,0,0,0,0,0,0,0,0,0,0,5,0.02,0.07,18.53,12.38,0,0,,,0,0.01,3.29,0,0,55.72,0,,,0,0,4.18,0.74,0,0,0,0,0.06,,
2302,Alloy901,,1093,2,788,2,718,24,0,0,0,0,0.2,0.015,0.05,0,12.5,0,36,,,0,0.1,5.7,0,0,42.5,0,,,0.1,0,2.8,0,0,0,0,0,0,,
2303,Inconel738LC,,1120,2,845,24,0,0,0,0,0,0,3.44,0.01,0.09,8.61,15.95,0,0.04,,,0,0,1.77,0,0.92,61.18,0,,,0,1.76,3.55,0,2.64,0,0,0,0.038,,
2304,AF115,869,1210,8,1160,0,871,32,0,0,0,0,3.8,0.02,0.05,15,10.7,0,0,0.75,0,0,0,3.9,0,1.7,56.33,0,0,0,0,0,3.9,0,3.8,0,0,0,0.05,,
2305,Haynes263,,1121,2,1010,2,788,8,0,0,0,0,0.6,0.005,0.06,20,20,0,0.7,,,0,0.4,6,0,0,49.64,0,,,0.2,0,2.4,0,0,0,0,0,0,,
2306,MAR-M247:WWS,,1185,172,1185,0,1185,0,871,0,0,0,5.57,0.016,0.14,10.05,8.51,0,0.16,0,,0,0,0.71,0,0,59.31,1.55,,,0,2.99,1.09,0,9.87,0,0,0,0.03,989,
2307,MA0754,,0,0,0,0,0,0,0,0,0,0,0.3,0,0.05,0,20,0,1,,,0,0,0,0,0,77.55,0,,,0,0,0.5,0,0,0,0,0,0,,
2308,Inconel718KC1542,,954.4444444,1,718.3333333,8,621.1111111,8,648.8888889,1500,0,0,0.75,0.009,0.06,0.36,17.42,0.004,18.03,0,,0,0.11,2.99,0,5.47,53.21,0,,,0.61,0,0.97,0,0,0,0,0,0,1447.2,
2309,Inconel718,813,954,1,718,8,621,8,760,500,0,0,0.5,0.004,0.02,0,18,0,18.1,0,0,0,0,2.9,0,5.3,54.17,0.008,0,0,0,0,1,0,0,0,0,0,0,,
2310,AlloyT+,945,1190,4,800,4,0,0,0,0,0,0,3.1,0.02,0.045,17,15,0,0,0,0,0,0,4,0,0,53.88,0,0,0,0,2.5,4.4,0,0,0,0,0,0.06,,26.94
2311,Udimet720P_M,1500,1175,2,760,8,649,24,0,0,0,0,2.5,0.04,0.025,14.75,16,0,0,0,0,0,0,3,0,0,57.41,0,0,0,0,0,5,0,1.25,0,0,0,0.035,,16.5
2312,Inconel738,,0,0,0,0,0,0,0,0,0,0,3.39,0.011,0.17,8.57,15.91,0,0,,,0,0,2.59,0,0.02,62.22,0,,,0,1.68,3.34,0,2.53,0,0,0,0.1,,
2313,Inconel718,,941,4,760,16,0,0,0,0,0,0,0.57,0.002,0.04,0.02,17.97,0,19.15,0,,0,0.17,3.06,0,5.24,52.59,0,,,0.25,0,0.94,0,0,0,0,0,0,1248,
2314,Rene41,1310,1066,4,760,16,0,0,0,0,0,0,1.5,0.005,0.09,11,19,0,0,0,0,0,0,10,0,0,55,0,0,0,0,0,3.1,0,0,0,0,0,0,,15
2315,UDM56,,1163,2,0,,0,0,0,0,0,0,4.5,0.07,0.02,5,16,0,0,0,,0,0,1.5,0,0,64,0,,,0,0,2,0.5,6,0,0,0,0.03,945,
2316,Waspaloy1652,,1190,24,847,4,760,16,0,0,0,0,1.32,0.003,0.035,10,19.4,0,0,,,0,0,4.02,0,0,62.11,0,,,0,0,3.05,0,0,0,0,0,0.06,,
2317,PM3030,550,1230,1,955,2,0,24,0,0,0,0,6.6,0,0,0,17,0,0,0,0,0,0,2,0,0,67.8,0,0,0,0,2,0,0,3.5,0.866164748,0,0.233835252,0,,7
2318,J15,224,1200,0.5,650,6,0,0,0,0,0,0,0.1,0,0.005,0,12.3,0,0,0,0,0,0,17.3,0,0,64.42,0,0,0,0,1,0,0,4.8,0.08,0,0,0,,
2319,Alloy901,760,1093,2,788,2,718,24,0,0,0,0,0.2,0.015,0.05,0,12.5,0,36,0,0,0,0.1,5.7,0,0,42.5,0,0,0,0.1,0,2.8,0,0,0,0,0,0,,13
2320,waspaloy41,,1020,4,845,4,760,16,0,0,0,0,1.36,0.011,0.01,14,19,0,0,0,,0,0,4.1,0,0,58.37,0,,,0,0,3.15,0,0,0,0,0,0,1365,
2321,Inconel706,,980,3,900,1.5,720,8,720,8,0,0,0.26,0.0034,0.008,0,15.65,0.003,37.1,,,0,0.02,0.02,0.0046,2.96,42.38,0,,,0.05,0,1.54,0,0,0,0,0,0,,
2322,Ta718,863,996,1,718,8,621,8,0,0,0,0,0.5,0.001,0.03,0,20.4,0,18.9,0,0,0,0,3.3,0,0,48.5,0,0,0,0,7.2,0.9,0,0,0,0,0,0,,30.4
2323,Alloy901,,1093,2,788,2,718,24,0,0,0,0,0.2,0.015,0.05,0,12.5,0,36,0,,0,0.1,5.7,0,0,42.5,0,,,0.1,0,2.8,0,0,0,0,0,0,960,
2324,Udimet710,,1177,4,1079,4,843,24,760,16,0,0,2.5,0.02,0.07,15,18,0,0,,,0,0,3,0,0,55,0,,,0,0,5,0,1.5,0,0,0,0,,
2325,Haynes230,265,1232,0,0,0,0,0,0,0,0,0,0.3,0,0.1,0,22,0,0,0,0.02,0,0.5,2,0,0,57,0,0,0,0.4,0,0,0,14,0,0,0,0,,48
2326,Waspaloy12,,1020,4,845,4,760,16,0,0,0,0,1.35,0.03,0.018,14,18.9,0,0,,,0,0,4.1,0,0,58.5,0,,,0,0,3.1,0,0,0,0,0,0,,
2327,Inconel783,,1121,1,843,4,718,8,621,8,0,0,5.4,0,0.008,35,3.3,0,25,0,,0,0,0,0,3,28.03,0,,,0.06,0,0.2,0,0,0,0,0,0,984,
2328,KM45,,1191,4,843,4,760,4,0,0,0,0,3.69,0.008,0.0236,17.59,12.47,0,0,,,0.0023,0,3.96,0,1.93,55.71,0.313,,,0,0,4.26,0,0.02,0,0,0,0.022,,
2329,U720Li,,1170,4,1080,4,845,24,760,16,0,0,2.47,0.018,0.023,15.3,16.2,0,0,0,,0,0,3.06,0,0,56.38,0,,,0,0,5.18,0,1.33,0,0,0,0.039,1170,
2330,Inconel718KC1540,948.7,3092.4,1,2327.4,8,2012.4,8,0,0,0,0,0.67,0.0083,0.063,0.26,17.34,0,18.46,0,0,0,0.14,3,0,5.41,53.34,0.005,0,0,1.03,0,0.94,0,0,0,0,0,0,,13.9
2331,Inconel625,,982,1,690,0,16,0,0,0,0,0,0.28,0,0.026,0,21.28,0,1.41,0,,0,0.03,8.97,0.005,3.79,63.87,0,,,0.07,0,0.27,0,0,0,0,0,0,1166,
2332,UDM56,725,1163,2,0,16,0,0,0,0,0,0,4.5,0.07,0.02,5,16,0,0,0,0,0,0,1.5,0,0,64,0,0,0,0,0,2,0.5,6,0,0,0,0.03,,23
2333,Allvac718PLUS,,954,1,788,8,704,8,760,0,0,0,1.5,0.005,0.02,9.1,17.4,0.013,9.7,,,0,0,2.7,0,5.5,52.36,0,,,0,0,0.7,0,1,0,0,0,0,,
2334,Inconel738X,,1121,2,843,24,0,0,0,0,0,0,3.7,0.0125,0.15,8.96,15.5,0,0.14,0,,0,0.1,1.68,0,1.5,59.89,0,,,0.1,1.9,3.75,0,2.55,0,0,0,0.069,730.2,
2335,B-1900,,1080,4,900,10,0,0,0,0,0,0,6,0.013,0.13,10,8,0,0,0,,0,0,6,0,0,68.78,0,,,0,2.15,1,0,0,0,0,0,0.08,1004,
2336,Inconel713C,,0,0,0,0,0,0,0,0,0,0,5.9,0.01,0.05,0,12,0,0,0,,0,0,4.5,0,2,75,0,,,0,0,1.6,0,0,0,0,0,0.1,750,
2337,Rene95,,1093,1,0,815,760,16,0,0,0,0,3.43,0.009,0.07,7.85,13.63,0.007,0,,,0,0,3.5,0,3.46,62,0,,,0.01,0,2.48,0,3.5,0,0,0,0.05,,
2338,MAR-M247:WWS,,1185,172,1185,0,1185,0,871,0,0,0,5.57,0.016,0.14,10.05,8.51,0,0.16,,,0,0,0.71,0,0,59.31,1.55,,,0,2.99,1.09,0,9.87,0,0,0,0.03,,
2339,Inconel617,180,1177,0,0,0,0,0,0,0,0,0,1,0,0.07,12.5,22,0,0,0,0,0,0,9,0,0,54,0,0,0,0,0,0.3,0,0,0,0,0,0,,84
2340,Nimonic75,,1,1,0,0,0,0,0,0,0,0,0,0,0.1,0,19.5,0,3,,,0,0.3,0,0,0,76,0,,,0.3,0,0.4,0,0,0,0,0,0,,
2341,Udimet710,1107,1149,2,1066,4,760,16,0,0,0,0,2.48,0.015,0.06,15.5,17.8,0,0.14,0,0,0,0.03,3.17,0,0,54.09,0,0,0,0,0,4.97,0,1.75,0,0,0,0,,19.7
2342,Inconel718KC1547,,1065.555556,1,718.3333333,8,621.1111111,8,0,0,0,0,0.28,0.0061,0.058,0.37,17.55,0.002,17.35,0,,0,0.11,2.96,0,6,53.54,0,,,0.3,0,1.26,0,0,0,0,0,0,1425.1,
2343,TMW4,1100,1100,4,650,24,760,16,0,0,0,0,1.9,0.02,0.02,26.3,14.9,0,0,0,0,0,0,2.8,0,0,46.84,0,0,0,0,0,6,0,1.2,0,0,0,0.02,,13.5
2344,Unnamedalloy28,,1150,4,900,50,0,0,0,0,0,0,1.49,0,0.006,19.2,24.25,0,0,,,0,0,1.44,0,1.08,76.4,0,,,0,0,2.93,0,0,0,0,0,0,,
2345,Haynes556,,1121,0,0,0,0,0,0,0,0,0,0.3,0,0.1,20,22,0,29,0,,0,1.5,3,0.2,0.1,20,0,,,0.4,0.9,0,0,2.5,0,0,0,0,330,
2346,Astroloy,1076,1160,4,1080,4,850,24,760,16,0,0,4.1,0,0.035,16.8,14.6,0,0.25,0,0,0,0,5.2,0,0,55.43,0,0,0,0.02,0,3.54,0,0,0,0,0,0,,14.3
2347,Inconel718KC1543,,1065.555556,1,718.3333333,8,621.1111111,8,0,0,0,0,1.12,0.0099,0.058,0.36,17.4,0.005,14.94,0,,0,0.11,3.02,0,6.47,54.2,0,,,0.92,0,1.37,0,0,0,0,0,0,1383.8,
2348,Inconel939,,1160,4,1000,6,0,0,0,0,0,0,1.9,0.01,0.15,19,22.5,0,0,0,,0,0,0,0,1,48.24,0,,,0,1.4,3.7,0,2,0,0,0,0.1,750,
2349,Rene63,727,1177,1,871,4,760,16,0,0,0,0,3.8,0.01,0.02,15,14,0,0,0,0,0,0,6,0,0,58.62,0,0,0,0,0,2.5,0,0,0,0,0,0.05,,
2350,MAR-M247:WST,840,1185,2,871,20,0,0,0,0,0,0,5.42,0.015,0.13,10,8.4,0,0.08,1.41,0,0,0,0.78,0,0,59.81,0,0,0,0,2.9,1.03,0,10,0,0,0,0.03,,16
2351,Haynes242,,1200,0,650,5,650,6,0,0,0,0,0,0,0,0,8,0,0,,,0,0,25,0,0,66,0,,,0,1,0,0,0,0,0,0,0,,
2352,Inconel706,979,982,1,843,3,718,8,621,8,0,0,0.23,0.0045,0.041,0,15.79,0,37.88,0,0,0,0.07,0,0,3.05,41.16,0.001,0,0,0.09,0,1.68,0,0,0,0,0,0,,19
2353,Inconel718KC1546,,954.4444444,1,718.3333333,8,621.1111111,8,648.8888889,1500,0,0,1.22,0.0048,0.058,0.36,17.78,0.003,18.87,0,,0,0.11,2.93,0,3.94,53.28,0,,,0.88,0,0.56,0,0,0,0,0,0,1355.5,
2354,Alloy901,,1093,2,788,2,718,24,0,0,0,0,0.2,0.015,0.05,0,12.5,0,36,0,,0,0.1,5.7,0,0,42.5,0,,,0.1,0,2.8,0,0,0,0,0,0,1205,
2355,Haynes556,410,1177,0,0,0,0,0,0,0,0,0,0.3,0,0.1,20,22,0,29,0,0,0,1.5,3,0.2,0.1,20,0,0,0,0.4,0.9,0,0,2.5,0.02,0,0,0,,48
2356,Inconel100GATORIZE,1125,0,0,0,0,0,0,0,0,0,0,5,0.03,0.07,18.5,12.4,0,0,0,0,0,0,3.2,0,0,55.8,0,0,0,0,0,4.3,0.8,0,0,0,0,0.06,,22
2357,AEREX350,967,1052,1,816,4,0,0,0,0,0,0,0.84,0.021,0.019,25.15,17.03,0,0,0,0,0,0,3.05,0,1.13,44.69,0.004,0,0,0,4.02,2.07,0,2.17,0,0,0,0,,12.5
2358,Inconel718,,980,1,850,1,650,16,0,0,0,0,2.33,0.0041,0.059,0,17.2,0,19.23,,,0,0,2.98,0,3.16,53.56,0,,,0,0,1.48,0,0,0,0,0,0,,
2359,Udimet720Li,,1168,2,1143,2,760,8,649,24,0,0,2.54,0.018,0.013,14.52,16.06,0,0,,,0,0,3.08,0,0,57.53,0,,,0,0,5.04,0,1.2,0,0,0,0,,
2360,Inconel939,,1160,4,1000,6,0,0,0,0,0,0,1.9,0.01,0.15,19,22.5,0,0,0,,0,0,0,0,1,48.24,0,,,0,1.4,3.7,0,2,0,0,0,0.1,795,
2361,Inconel625,,927,1,649,4,0,0,0,0,0,0,0.28,0,0.02,0,21.56,0,1.41,0,,0,0.05,8.92,0.007,3.77,63.67,0,,,0.05,0,0.26,0,0,0,0,0,0,1023,
2362,Udimet700,,1177,4,1079,4,843,24,760,16,0,0,4,0.03,0.06,17,15,0,0,0,,0,0,5,0,0,55,0,,,0,0,3.5,0,0,0,0,0,0,1240,
2363,Inconel718P/M,,927,2,718,8,621,8,0,0,0,0,5.45,0,0.04,0,18.61,0,18.61,0,,0,0,3.02,0,0,53.35,0,,,0,0,0.92,0,0,0,0,0,0,1185,
2364,N-155,,1177,1,816,4,0,0,0,0,0,0,0,0,0.15,20,21,0,30,0,,0,1.5,3,0.15,1,20,0,,,0.5,0,0,0,2.5,0,0,0,0,428,
2365,EP741NP,938,1210,8,1160,0,871,32,0,0,0,0,5.02,0.015,0.04,15.8,8.2,0,0,0.24,0,0,0,3.9,0,2.56,57.47,0,0,0,0,0,1.45,0,5.3,0,0,0,0.01,,
2366,Inconel939,,1160,4,1000,6,800,4,0,0,0,0,2,0.004,0.15,19,22.4,0.005,0,,,0,0,0.01,0,1.02,48.23,0,,,0.001,1.45,3.71,0,2.02,0,0,0,0.003,,
2367,SEL,952,760,16,0,0,0,0,0,0,0,0,4.4,0.015,0.08,22,15,0,0,0,0,0,0,4.5,0,0,51,0,0,0,0,0,2.4,0,0,0,0,0,0,,15
2368,RR1000+,1025,1190,4,800,4,0,0,0,0,0,0,3.1,0.02,0.045,17,15,0,0,0.35,0,0,0,4.5,0,0,53.53,0,0,0,0,2,4.4,0,0,0,0,0,0.06,,16.63
2369,Unnamedalloy31,977,982,1,720,8,620,8,0,0,0,0,0.54,0.004,0.04,22.5,0,0,41.74,0,0,0,0,0,0,4.07,29.5,0,0,0,0.31,0,1.3,0,0,0,0,0,0,,13.9
2370,Waspaloy1651,,1190,24,847,4,760,16,0,0,0,0,1.35,0.004,0.031,12.4,19.4,0,0,,,0,0,4.05,0,0,59.64,0,,,0,0,3.07,0,0,0,0,0,0.06,,
2371,Udimet500,,1149,4,1079,4,760,16,0,0,0,0,3,0.07,0.07,19,18,0,0,0,,0,0,4.2,0,0,52,0,,,0,0,3,0,0,0,0,0,0.05,130,
2372,MAR-M421,958,1149,2,1065,4,760,16,0,0,0,0,4.3,0.015,0.14,9.5,15.8,0,0,0,0,0,0,2,0,2,61,0,0,0,0,0,1.8,0,3.8,0,0,0,0.05,,15
2373,HastelloyS,,1121,0,0,0,0,0,0,0,0,0,0.3,0,0,0,15.5,0,1,0,,0,0.5,14.5,0,0,67,0,,,0.4,0,0,0,0,0,0,0,0,340,
2374,NimonicPE.16,,871,4,799,2,699,16,0,0,0,0,1.2,0.02,0.05,1,16.5,0,33,0,,0,0.1,1.1,0,0,43,0,,,0.1,0,1.2,0,0,0,0,0,0,885,
2375,MAR-M247:WWS,,1185,172,1185,0,1185,0,871,0,0,0,5.57,0.016,0.14,10.05,8.51,0,0.16,0,,0,0,0.71,0,0,59.31,1.55,,,0,2.99,1.09,0,9.87,0,0,0,0.03,988,
2376,Udimet720,1307,843,24,0,16,0,0,0,0,0,0,2.5,0.033,0.035,14.7,18,0,0,0,0,0,0,3,0,0,55.15,0,0,0,0,0,5,0,1.25,0,0,0,0.03,,8.1
2377,Inconel713C,766,0,0,0,0,0,0,0,0,0,0,6.3,0.011,0.09,0,13.5,0,0,0,0,0,0,4.6,0,1.8,71.33,0,0,0,0,1.5,0.8,0,0,0,0,0,0.07,,10.7
2378,Inconel738LC,,1120,2,845,24,0,0,0,0,0,0,3.44,0.01,0.09,8.61,15.95,0,0.04,0,,0,0,1.77,0,0.92,61.18,0,,,0,1.76,3.55,0,2.64,0,0,0,0.038,866,
2379,B-1900,,0,0,0,0,0,0,0,0,0,0,6,0.015,0.1,10,8,0,0,,,0,0,6,0,0,64,0,,,0,4,1,0,0,0,0,0,0.1,,
2380,Udimet710,,1149,2,1066,4,760,16,0,0,0,0,2.48,0.015,0.06,15.5,17.8,0,0.14,,,0,0.03,3.17,0,0,54.09,0,,,0,0,4.97,0,1.75,0,0,0,0,,
2381,Ticolloy11,815,0,0,0,0,0,0,0,0,0,0,0.87,0.004,0.031,0,17.8,0,18,0,0,0.001,0,3.02,0,5.42,53.89,0,0,0,0,0,0.96,0,0,0,0,0,0,,13
2382,MAR-M247:WST,745,1185,2,871,20,0,0,0,0,0,0,5.42,0.015,0.13,10,8.4,0,0.08,1.41,0,0,0,0.78,0,0,59.81,0,0,0,0,2.9,1.03,0,10,0,0,0,0.03,,11
2383,Inconel625,593,927,1,663,4,0,0,0,0,0,0,0.25,0,0.021,0,21.43,0,1.28,0,0,0,0.03,8.88,0.006,3.77,64.02,0,0,0,0.05,0,0.26,0,0,0,0,0,0,,43
2384,AlloyT+,,1150,4,800,4,0,0,0,0,0,0,3.1,0.02,0.045,17,15,0,0,0,,0,0,4,0,0,53.88,0,,,0,2.5,4.4,0,0,0,0,0,0.06,1601,
2385,HastelloyS,,1066,1,0,0,0,0,0,0,0,0,0.3,0,0,0,15.5,0,1,,,0,0.5,14.5,0,0,67,0,,,0.4,0,0,0,0,0,0,0,0,,
2386,Rene80,1393,1218,4,1093,4,1052,24,843,16,0,0,3,0.015,0.17,9.5,14,0,0,0,0,0,0,4,0,0,60,0,0,0,0,0,5,0,4,0,0,0,0.03,,13
2387,TDNickel,,982,1,0,0,0,0,0,0,0,0,0,0,0,0,0,0,0,,,0,0,0,0,0,98,0,,,0,0,0,0,0,0,0,0,0,,
2388,Unnamedalloy19,,0,0,0,0,0,0,0,0,0,0,6,0.02,0.009,0,6,0,0,,,0,0,2,0,1.5,73.37,0,,,0,0,0,0,11,0,0,0,0.1,,
2389,Inconel731X,,0,0,0,0,0,0,0,0,0,0,5.6,0.014,0.16,9.72,9.6,0,0.23,,,0,0,2.46,0,0,66.66,0,,,0.045,0,4.66,0.85,0,0,0,0,0,,
2390,Inconel706,1055,982,1,718,8,621,8,0,0,0,0,0.24,0,0.021,0.03,16.2,0,37.3,0,0,0,0,0.05,0,3,41.59,0,0,0,0.05,0,1.52,0,0,0,0,0,0,,16
2391,MAR-M247:WLB,,1185,172,1185,0,1185,0,871,0,0,0,5.55,0.015,0.17,10.1,8.51,0,0.04,0,,0,0,0.77,0,0,59.83,1.47,,,0,2.91,0.95,0,9.65,0,0,0,0.04,989,
2392,Inconel738X,,1121,2,843,24,0,0,0,0,0,0,3.7,0.0125,0.15,8.96,15.5,0,0.14,0,,0,0.1,1.68,0,1.5,59.89,0,,,0.1,1.9,3.75,0,2.55,0,0,0,0.069,1084.5,
2393,Haynes242,,1200,0,650,5,650,6,0,0,0,0,0,0,0,0,8,0,0,,,0,0,25,0,0,66,0,,,0,1,0,0,0,0,0,0,0,,
2394,Astroloy,1055,1160,4,1080,4,850,24,760,16,0,0,4.15,0,0.036,17,14.7,0,0.22,0,0,0,0.05,3.4,0,0,55.43,0,0,0,0.04,0,3.57,0,0,0,0,0,0,,8.5
2395,Inconel792,,1121,2,843,24,0,0,0,0,0,0,3.1,0.02,0.12,9,12.4,0,0,0,,0,0,1.9,0,0,61,0,,,0,3.9,4.5,0,3.8,0,0,0,0.1,990,
2396,Rene80,1434,1218,4,1093,4,1052,24,843,16,0,0,3,0.015,0.17,9.5,14,0,0,0,0,0,0,4,0,0,60,0,0,0,0,0,5,0,4,0,0,0,0.03,,13
2397,Udimet720Li,948,1168,2,760,8,649,24,0,0,0,0,2.54,0.018,0.013,14.52,16.06,0,0,0,0,0,0,3.08,0,0,57.53,0,0,0,0,0,5.04,0,1.2,0,0,0,0,,9.7
2398,UnitempAF2-1DA6,,1149,4,760,16,0,0,0,0,0,0,4,0.015,0.04,10,12,0,0,0,,0,0,2.7,0,0,60,0,,,0,0,2.8,0,1.5,0,0,0,0.1,1560,
2399,Nimonic090,,1079,8,704,16,0,0,0,0,0,0,1.5,0.003,0.07,16.5,19.5,0,0,,,0,0.3,0,0,0,59,0,,,0.3,0,2.5,0,0,0,0,0,0.06,,
2400,Nimonic075,725,1052,1,0,0,0,0,0,0,0,0,0,0,0.1,0,19.5,0,3,0,0,0,0.3,0,0,0,76,0,0,0,0.3,0,0.4,0,0,0,0,0,0,,28
2401,Waspaloy22,,1020,4,845,4,760,16,0,0,0,0,1.36,0.065,0.008,14,19,0,0,0,,0,0,4.1,0,0,58.32,0,,,0,0,3.15,0,0,0,0,0,0,1413,
2402,Inconel100GATORIZE,1095,0,0,0,0,0,0,0,0,0,0,5,0.03,0.07,18.5,12.4,0,0,0,0,0,0,3.2,0,0,55.8,0,0,0,0,0,4.3,0.8,0,0,0,0,0.06,,22
2403,HastelloyS,320,1066,0,0,0,0,0,0,0,0,0,0.3,0,0,0,15.5,0,1,0,0.05,0,0.5,14.5,0,0,67,0,0,0,0.4,0,0,0,0,0,0,0,0,,56
2404,Nimonic263,,871,0,799,8,799,8,0,0,0,0,0.5,0.001,0.06,20,20,0,0,0,,0,0.4,5.9,0,0,51,0,,,0.3,0,2.1,0,0,0,0,0,0.02,280,
2405,Udimet710,,1149,2,1066,4,760,16,0,0,0,0,2.48,0.015,0.06,15.5,17.8,0,0.14,,,0,0.03,3.17,0,0,54.09,0,,,0,0,4.97,0,1.75,0,0,0,0,,
2406,Udimet500,825,1149,4,1079,4,760,16,0,0,0,0,3,0.07,0.07,19,18,0,0,0,0,0,0,4.2,0,0,52,0,0,0,0,0,3,0,0,0,0,0,0.05,,20
2407,Inconel713C,,1205,4,0,0,0,0,0,0,0,0,6.3,0.011,0.09,0,12.7,0,0,0,,0,0,4.5,0,1,70.93,0,,,0,3.6,0.8,0,0,0,0,0,0.07,878,
2408,Unnamedalloy3,,999,7,0,0,0,0,0,0,0,0,0,0,0,0,24,0,33.17,,,0,0,0,0,3,40,0,,,0,0,3,0,0,0,0,0,0,,
2409,MAR-M252,1105,1038,4,760,16,0,0,0,0,0,0,1,0.005,0.15,10,20,0,0,0,0,0,0.5,10,0,0,55,0,0,0,0.5,0,2.6,0,0,0,0,0,0,,25
2410,Unnamedalloy9,,0,0,0,0,0,0,0,0,0,0,5.75,0,0,15,10,0,0,,,0,0,3.5,0,0,61.15,0,,,0,0,4.6,0,0,0,0,0,0,,
2411,Inconel718KC1542,968.7,3452.4,1,2327.4,8,2012.4,8,0,0,0,0,0.75,0.009,0.06,0.36,17.42,0,18.03,0,0,0,0.11,2.99,0,5.47,53.21,0.004,0,0,0.61,0,0.97,0,0,0,0,0,0,,20.8
2412,Waspaloy,,1010,4,843,4,760,16,0,0,0,0,1.3,0.005,0.035,13.4,19.7,0.03,0,,,0,0,4.25,0,0,58.32,0,,,0,0,3,0,0,0,0,0,0,,
2413,Udimet700,,1177,4,1079,4,843,24,760,16,0,0,4,0.03,0.06,17,15,0,0,,,0,0,5,0,0,55,0,,,0,0,3.5,0,0,0,0,0,0,,
2414,MERL76,,1163,2,649,24,760,16,0,0,0,0,5,0.02,0.02,18.5,12.5,0,0,,,0,0,3.2,0,1.4,54.5,0.4,,,0,0,4.4,0,0,0,0,0,0.06,,
2415,MAR-M247,,843,50,0,0,0,0,0,0,0,0,5.5,0.015,0.14,10,8.3,0,0,0,,0,0,0.7,0,0,60,1.5,,,0,3,1,0,10,0,0,0,0.05,1070,
2416,Inconel100GATORIZE,,0,0,0,0,0,0,0,0,0,0,5,0.03,0.07,18.5,12.4,0,0,0,,0,0,3.2,0,0,55.8,0,,,0,0,4.3,0.8,0,0,0,0,0.06,1380,
2417,SEL-15,931,760,4,0,0,0,0,0,0,0,0,5.4,0.015,0.07,14.5,11,0,0,0,0,0,0,6.5,0,0.5,58,0,0,0,0,0,2.5,0,1.5,0,0,0,0,,16
2418,Astroloy,,1093,4,871,8,982,4,649,24,0,0,4,0.03,0.06,17,15,0,0,,,0,0,5.3,0,0,55,0,,,0,0,3.5,0,0,0,0,0,0,,
2419,Rene41,607,1121,1,871,4,0,0,0,0,0,0,1.5,0.01,0.02,11,19,0,0,0,0,0,0,9.8,0,0,55.42,0,0,0,0,0,3.2,0,0,0,0,0,0.05,,
2420,Rene220,878,0,0,0,0,0,0,0,0,0,0,1.3,0.015,0.04,0,20.1,0,1,0,0,0,0,2.4,0,1,68.95,0,0,0,0.5,2.1,2.5,0,0,0,0,0,0.1,,
2421,Inconel718,,1030,1,800,1,650,5,650,16,0,0,2.04,0.0019,0.048,0,16.6,0,13.71,,,0,0,3.09,0,3.55,57.45,0,,,0,0,1.21,0,2.3,0,0,0,0,,
2422,Waspaloy,,1010,4,843,4,760,16,0,0,0,0,1.3,0.005,0.035,13.4,19.7,0.016,0,,,0,0,4.25,0,0,58.32,0,,,0,0,3,0,0,0,0,0,0,,
2423,Incoloy909,870,982,1,718,8,621,8,0,0,0,0,0,0.001,0.01,13,0,0,42,0,0,0,0,0,0,4.7,38,0,0,0,0.4,0,1.5,0,0,0,0,0,0,,24
2424,Udimet520,850,1107,4,843,24,760,16,0,0,0,0,2,0.005,0.05,12,19,0,0,0,0,0,0,6,0,0,57,0,0,0,0,0,3,0,1,0,0,0,0,,10
2425,SEL-15,,1315,4,0,0,0,0,0,0,0,0,5.4,0.015,0.07,14.5,11,0,0,0,,0,0,6.5,0,0.5,58,0,,,0,0,2.5,0,1.5,0,0,0,0,1090,
2426,NM3,,1195,4,750,4,0,0,0,0,0,0,3.65,0.013,0.024,14.65,11.8,0,0,0,,0,0,3.3,0,0,61.01,0,,,0,0,5.5,0,0,0,0,0,0.052,1273,
2427,AlloyT+B,,1190,4,800,4,0,0,0,0,0,0,3.1,0.035,0.045,17,15,0,0,0,,0,0,4,0,0,53.86,0,,,0,2.5,4.4,0,0,0,0,0,0.06,1154,
2428,Haynes556,,1177,4,0,0,0,0,0,0,0,0,0.3,0,0.1,20,22,0,29,,,0,1.5,3,0.2,0.1,20,0,,,0.4,0.9,0,0,2.5,0,0,0,0,,
2429,Udimet720Li,,1168,2,760,1121,760,8,649,24,0,0,2.54,0.018,0.013,14.52,16.06,0,0,,,0,0,3.08,0,0,57.53,0,,,0,0,5.04,0,1.2,0,0,0,0,,
2430,EP741NP,,1210,8,1160,32,871,32,0,0,0,0,5.02,0.015,0.04,15.8,8.2,0,0,,,0,0,3.9,0,2.56,57.47,0.24,,,0,0,1.45,0,5.3,0,0,0,0.01,,
2431,Haynes556,,1121,0,0,0,0,0,0,0,0,0,0.3,0,0.1,20,22,0,29,0,,0,1.5,3,0.2,0.1,20,0,,,0.4,0.9,0,0,2.5,0,0,0,0,590,
2432,RR1000,,1130,4,800,16,800,0,0,0,0,0,3,0.015,0.027,18.5,15,0,0,0,,0,0,5,0,0,52.05,0.75,,,0,2,3.6,0,0,0,0,0,0.06,1565,
2433,Alloy101,,704,50,0,0,0,0,0,0,0,0,3.4,0.015,0.16,9,12.2,0,0,0,,0,0,1.95,0,0,60.17,1,,,0,3.95,4.1,0,3.95,0,0,0,0.11,1857,
2434,Rene41,,1066,4,760,16,0,0,0,0,0,0,1.5,0.005,0.09,11,19,0,0,0,,0,0,10,0,0,55,0,,,0,0,3.1,0,0,0,0,0,0,620,
2435,Inconel625,,927,1,663,4,0,0,0,0,0,0,0.28,0,0.02,0,21.56,0,1.41,0,,0,0.05,8.92,0.007,3.77,63.67,0,,,0.05,0,0.26,0,0,0,0,0,0,1020,
2436,Inconel713C,,1205,4,925,16,925,16,0,0,0,0,6.2,0.011,0.1,0,13.1,0,0,,,0,0,4.5,0,1.6,71.87,0,,,0,1.75,0.8,0,0,0,0,0,0.07,,
2437,AF115,922,1210,8,1160,0,871,32,0,0,0,0,3.8,0.02,0.05,15,10.7,0,0,0.75,0,0,0,3.9,0,1.7,56.33,0,0,0,0,0,3.9,0,3.8,0,0,0,0.05,,
2438,Inconel718P/M,,1038,2,718,8,621,8,0,0,0,0,5.45,0,0.04,0,18.61,0,18.61,0,,0,0,3.02,0,0,53.35,0,,,0,0,0.92,0,0,0,0,0,0,1120,
2439,Inconel706,876,982,1,843,3,718,8,621,8,0,0,0.24,0.0043,0.042,0,15.78,0,38.2,0,0,0,0.07,0,0,2.99,40.93,0.003,0,0,0.09,0,1.65,0,0,0,0,0,0,,23
2440,Haynes556,,1121,0,0,0,0,0,0,0,0,0,0.3,0,0.1,20,22,0,29,0,,0,1.5,3,0.2,0.1,20,0,,,0.4,0.9,0,0,2.5,0,0,0,0,470,
2441,Unnamedalloy9,,0,0,0,0,0,0,0,0,0,0,5.75,0,0,15,10,0,0,,,0,0,3.5,0,0,61.15,0,,,0,0,4.6,0,0,0,0,0,0,,
2442,EP741NP,,1210,8,1160,32,871,32,0,0,0,0,5.02,0.015,0.04,15.8,8.2,0,0,0,,0,0,3.9,0,2.56,57.47,0.24,,,0,0,1.45,0,5.3,0,0,0,0.01,1313,
2443,J5,464,1200,0.5,750,6,0,0,0,0,0,0,0.1,0,0.01,0,12.3,0,0,0,0,0,0,22,0,0,64.51,0,0,0,0,1,0,0,0,0.08,0,0,0,,
2444,PM3030,905,1230,1,955,2,0,24,0,0,0,0,6.6,0,0,0,17,0,0,0,0,0,0,2,0,0,67.8,0,0,0,0,2,0,0,3.5,0.866164748,0,0.233835252,0,,8
2445,Inconel713C,,1205,4,925,16,925,16,0,0,0,0,6.3,0.011,0.09,0,12.7,0,0,,,0,0,4.5,0,1,70.93,0,,,0,3.6,0.8,0,0,0,0,0,0.07,,
2446,Inconel718,657,1135,10,955,1,720,8,620,8,0,0,0.53,0,0.05,0,17.9,0,18.92,0,0,0,0.06,3,0,5,53.5,0,0,0,0.05,0,0.99,0,0,0,0,0,0,,15.4
2447,Inconel718P/M,,871,2,718,8,621,8,0,0,0,0,5.45,0,0.04,0,18.61,0,18.61,0,,0,0,3.02,0,0,53.35,0,,,0,0,0.92,0,0,0,0,0,0,1494,
2448,Inconel738LC,397,1121,2,843,24,0,0,0,0,0,0,3.4,0.01,0.11,8.5,16,0,0,0,0,0,0,1.7,0,0.9,61,0,0,0,0,1.7,3.4,0,2.6,0,0,0,0.05,,23.4
2449,Waspaloy,,1016,4,843,8,760,8,760,350,0,0,1.4,0.006,0.03,13.8,19.5,0.004,0.2,,,0,0,4.3,0,0,57.76,0,,,0,0,3,0,0,0,0,0,0,,
2450,Inconel718,,732,8,607,8,0,0,0,0,0,0,0.7,0.004,0.035,0,17.8,0,18.3,0,,0,0,2.9,0,5.4,53.86,0,,,0,0,1,0,0,0,0,0,0,1450,
2451,Inconel939,,1160,4,1000,6,0,0,0,0,0,0,1.9,0.01,0.15,19,22.5,0,0,,,0,0,0,0,1,48.24,0,,,0,1.4,3.7,0,2,0,0,0,0.1,,
2452,Inconel713+Hf,,0,0,0,0,0,0,0,0,0,0,5.9,0.015,0.05,0,12,0,0,0,,0,0,4.5,0,2,74,1.3,,,0,0,0.6,0,0,0,0,0,0.05,1000,
2453,Haynes230,385,1232,0,0,0,0,0,0,0,0,0,0.3,0,0.1,0,22,0,0,0,0.02,0,0.5,2,0,0,57,0,0,0,0.4,0,0,0,14,0,0,0,0,,48
2454,Inconel718,,980,1,850,1,650,16,0,0,0,0,1.85,0.0033,0.056,0,17.58,0,17,0,,0,0,2.85,0,3.44,56.04,0,,,0,0,1.18,0,0,0,0,0,0,1405,
2455,Inconel625,352,1038,1,0,0,0,0,0,0,0,0,0.2,0,0.05,0,21.5,0,2,0,0,0,0.2,9,0,2,64.65,0,0,0,0.2,0,0.2,0,0,0,0,0,0,,
2456,RR7080,250,871,20,0,0,0,0,0,0,0,0,5.5,0.015,0.14,10,9,0,0,1.5,0,0,0,0,0,0,61,0,0,0,0,2.5,1.5,0,10,0,0,0,0.05,,12
2457,Udimet720P/M,,1175,2,760,8,649,24,0,0,0,0,2.5,0.02,0.025,14.75,16,0,0,0,,0,0,3,0,0,57.41,0,,,0,0,5,0,1.25,0,0,0,0.07,1584,
2458,AlloyT+B,,1150,4,800,4,0,0,0,0,0,0,3.1,0.035,0.045,17,15,0,0,,,0,0,4,0,0,53.86,0,,,0,2.5,4.4,0,0,0,0,0,0.06,,
2459,Inconel706,1041,982,1,843,3,718,8,621,8,0,0,0.23,0.0045,0.041,0,15.79,0,37.88,0,0,0,0.07,0,0,3.05,41.16,0.001,0,0,0.09,0,1.68,0,0,0,0,0,0,,24
2460,MAR-M252,883,1038,4,760,16,0,0,0,0,0,0,1,0.005,0.15,10,20,0,0,0,0,0,0.5,10,0,0,55,0,0,0,0.5,0,2.6,0,0,0,0,0,0,,15
2461,Rene220,,843,1,760,5,649,3,704,0,0,0,0.5,0.01,0.015,12,18,0,0,,,0,0,3,0,5,57.48,0,,,0,3,1,0,0,0,0,0,0,,
2462,Inconel718,1054,1040,1,955,1,720,8,620,8,0,0,0.63,0,0.05,0,17.9,0,18.84,0,0,0,0.18,3,0,5.1,52.96,0,0,0,0.22,0,1.12,0,0,0,0,0,0,,31.5
2463,RR1000,958,1130,4,800,16,750,1000,0,0,0,0,3,0.015,0.027,18.5,15,0,0,0.75,0,0,0,5,0,0,52.05,0,0,0,0,2,3.6,0,0,0,0,0,0.06,,28.9
2464,AlloyT+B,,1150,4,800,4,0,0,0,0,0,0,3.1,0.035,0.045,17,15,0,0,0,,0,0,4,0,0,53.86,0,,,0,2.5,4.4,0,0,0,0,0,0.06,1532,
2465,GH200,,0,0,0,0,0,0,0,0,0,0,4.3,0.008,0.06,15,10,0,0,,,0.0003,0,5.5,0,0,56.83,0,,,0,0,2.5,0.3,5.5,0,0,0,0,,
2466,Nimonic263,505,1149,2,799,8,0,0,0,0,0,0,0.45,0,0.06,20,20,0,0,0,0,0,0,5.85,0,0,51.49,0,0,0,0,0,2.15,0,0,0,0,0,0,,50
2467,MAR-M421,,1149,0,1065,0,4,16,0,0,0,0,4.3,0.015,0.14,9.5,15.8,0,0,0,,0,0,2,0,2,61,0,,,0,0,1.8,0,3.8,0,0,0,0.05,1080,
2468,AF115,,1210,8,1160,32,871,32,0,0,0,0,3.8,0.02,0.05,15,10.7,0,0,0,,0,0,3.9,0,1.7,56.33,0.75,,,0,0,3.9,0,3.8,0,0,0,0.05,1424,
2469,Inconel617,,1177,4,0,0,0,0,0,0,0,0,1,0,0.07,12.5,22,0,0,,,0,0,9,0,0,54,0,,,0,0,0.3,0,0,0,0,0,0,,
2470,J5,625,1200,0.5,750,6,0,0,0,0,0,0,0.1,0,0.01,0,12.3,0,0,0,0,0,0,22,0,0,64.51,0,0,0,0,1,0,0,0,0.08,0,0,0,,
2471,MERL76,285,1176,2,1121,0,0,0,0,0,0,0,5,0.02,0.02,18.5,12.5,0,0,0.4,0,0,0,3.2,0,1.4,54.5,0,0,0,0,0,4.4,0,0,0,0,0,0.06,,40
2472,MAR-M421,,1149,0,1065,0,4,0,0,0,0,0,4.3,0.015,0.14,9.5,15.8,0,0,,,0,0,2,0,2,61,0,,,0,0,1.8,0,3.8,0,0,0,0.05,,
2473,AlloyT+B,818,1190,4,800,4,0,0,0,0,0,0,3.1,0.035,0.045,17,15,0,0,0,0,0,0,4,0,0,53.86,0,0,0,0,2.5,4.4,0,0,0,0,0,0.06,,25.28
2474,Rene95,795,899,24,1093,1,0,16,0,0,0,0,3.5,0.009,0.074,8.12,13.66,0,0.11,0,0,0,0,3.46,0.0028,3.45,61.5,0.006,0,0,0,0,2.54,0,3.42,0,0,0,0.044,,8
2475,Rene95,1289,1093,1,760,16,0,0,0,0,0,0,3.43,0.009,0.07,7.85,13.63,0,0,0,0,0,0,3.5,0,3.46,62,0.007,0,0,0.01,0,2.48,0,3.5,0,0,0,0.05,,10
2476,Allvac718PLUS,1053,954,1,788,8,704,8,760,350,0,0,1.5,0.005,0.02,9.1,17.4,0,9.7,0,0,0,0,2.7,0,5.5,52.36,0.013,0,0,0,0,0.7,0,1,0,0,0,0,,
2477,Inconel718,,1095,1,1095,1,955,1,0,0,0,0,0.56,0,0.05,0,19.3,0,19.96,0,,0,0.05,3.1,0,4.9,51.1,0,,,0.05,0,0.93,0,0,0,0,0,0,1053,
2478,MAR-M246+Hf,,843,50,0,0,0,0,0,0,0,0,5.5,0.015,0.14,10,9,0,0,0,,0,0,2.5,0,0,63,1.8,,,0,1.5,1.5,0,10,0,0,0,0.05,565,
2479,Inconel718_Ta,725,1052,1,732,8,621,8,0,0,0,0,0.47,0.0043,0.044,0,19.2,0,18,0,0,0,0,3,0,0.02,49.1,0,0,0,0.02,9.1,1.04,0,0,0,0,0,0,,11
2480,Inconel718p2,,1160,24,0,0,0,0,0,0,0,0,0.47,0.005,0.03,0,18.62,0.0025,19.29,0,,0,0.02,2.98,0,5.15,52.38,0,,,0.05,0,1.01,0,0,0,0,0,0,1421,
2481,TDNickel,,982,1,0,0,0,0,0,0,0,0,0,0,0,0,0,0,0,0,,0,0,0,0,0,98,0,,,0,0,0,0,0,0,0,0,0,260,
2482,Nimonic105,,1149,4,1060,16,848,16,0,0,0,0,4.7,0.005,0.13,20,15,0,0,0,,0,0.3,5,0,0,53,0,,,0.3,0,1.2,0,0,0,0,0,0.1,448,
2483,Inconel718p3,,1160,24,0,0,0,0,0,0,0,0,0.52,0.006,0.03,0,18.56,0.0033,18.76,0,,0,0.02,3.01,0,5.24,52.79,0,,,0.06,0,1,0,0,0,0,0,0,1432,
2484,Inconel783,849,1121,1,843,4,718,8,621,8,0,0,5.4,0,0.008,35,3.3,0,25,0,0,0,0,0,0,3,28.03,0,0,0,0.06,0,0.2,0,0,0,0,0,0,,21
2485,Inconel718KC1553,1174.2,3452.4,1,2327.4,8,2012.4,8,0,0,0,0,0.64,0.0072,0.046,0.44,17.8,0,17.1,0,0,0,0.12,2.98,0,6.53,53.34,0.001,0,0,0.63,0,0.9,0,0,0,0,0,0,,11.1
2486,MAR-M247:WLB,,1185,172,1185,0,1185,0,871,0,0,0,5.55,0.015,0.17,10.1,8.51,0,0.04,0,,0,0,0.77,0,0,59.83,1.47,,,0,2.91,0.95,0,9.65,0,0,0,0.04,983,
2487,Inconel718,,1135,10,1135,10,955,1,0,0,0,0,0.53,0,0.05,0,17.9,0,18.92,0,,0,0.06,3,0,5,53.5,0,,,0.05,0,0.99,0,0,0,0,0,0,776,
2488,GH220,,1220,4,1050,4,950,2,0,0,0,0,4.12,0.013,0.046,14.55,9.9,0.004,0,0,,0.008,0.02,5.4,0,0,57.97,0,,,0.06,0,2.3,0.27,5.35,0,0,0,0,579,
2489,Inconel738X,775,1121,2,843,24,0,0,0,0,0,0,3.7,0.0125,0.15,8.96,15.5,0,0.14,0,0,0,0.1,1.68,0,1.5,59.89,0,0,0,0.1,1.9,3.75,0,2.55,0,0,0,0.069,,21.9
2490,MAR-M252,,1038,4,760,16,0,0,0,0,0,0,1,0.005,0.15,10,20,0,0,0,,0,0.5,10,0,0,55,0,,,0.5,0,2.6,0,0,0,0,0,0,1240,
2491,TDNickel,759,982,1,0,0,0,0,0,0,0,0,0,0,0,0,0,0,0,0,0,0,0,0,0,0,98,0,0,0,0,0,0,0,0,0,1.757575758,0.242424242,0,,19
2492,Inconel718KC1555,,1065.555556,1,718.3333333,8,621.1111111,8,0,0,0,0,0.64,0.006,0.06,0.36,17.8,0.001,17.43,0,,0,0.11,2.98,0,5.31,53.23,0,,,0.61,0,1.45,0,0,0,0,0,0,1376.9,
2493,Astroloy,,1093,4,871,8,982,4,649,24,0,0,4,0.03,0.06,17,15,0,0,0,,0,0,5.3,0,0,55,0,,,0,0,3.5,0,0,0,0,0,0,1160,
2494,Inconel713+Hf,240,0,0,0,0,0,0,0,0,0,0,5.9,0.015,0.05,0,12,0,0,1.3,0,0,0,4.5,0,2,74,0,0,0,0,0,0.6,0,0,0,0,0,0.05,,20
2495,Inconel718_Ta,,1093,1,816,8,760,2,0,0,0,0,0.47,0.0043,0.044,0,19.2,0,18,,,0,0,3,0,0.02,49.1,0,,,0.02,9.1,1.04,0,0,0,0,0,0,,
2496,Inconel625,,1149,1,0,0,0,0,0,0,0,0,0.2,0,0.05,0,21.5,0,2.5,,,0,0.2,9,0,3.6,61,0,,,0.2,0,0.2,0,0,0,0,0,0,,
2497,Inconel625,,1038,1,649,2000,0,0,0,0,0,0,0.2,0,0.05,0,21.5,0,2,0,,0,0.2,9,0,3.6,63.05,0,,,0.2,0,0.2,0,0,0,0,0,0,1010,
2498,Rene220,,843,1,760,5,649,3,704,0,0,0,0.5,0.01,0.015,12,18,0,0,,,0,0,3,0,5,57.48,0,,,0,3,1,0,0,0,0,0,0,,
2499,Rene95,1455,899,24,0,1,732,64,0,0,0,0,3.5,0.01,0.15,8,14,0,0,0,0,0,0,3.5,0,3.5,61,0,0,0,0,0,2.5,0,3.5,0,0,0,0.05,,13
2500,MAR-M252,,1038,4,760,16,0,0,0,0,0,0,1,0.005,0.15,10,20,0,0,,,0,0.5,10,0,0,55,0,,,0.5,0,2.6,0,0,0,0,0,0,,
2501,Udimet720Li,,1168,2,1143,2,760,8,649,24,0,0,2.54,0.018,0.013,14.52,16.06,0,0,0,,0,0,3.08,0,0,57.53,0,,,0,0,5.04,0,1.2,0,0,0,0,1258,
2502,Udimet720P_M,1222,1116,2,7600,8,649,24,0,0,0,0,2.5,0.02,0.025,14.7,16,0,0,0,0,0,0,3,0,0,57.48,0,0,0,0,0,5,0,1.25,0,0,0,0.03,,19.8
2503,Inconel713C,,1205,4,0,0,0,0,0,0,0,0,6.2,0.011,0.1,0,13.1,0,0,,,0,0,4.5,0,1.6,71.87,0,,,0,1.75,0.8,0,0,0,0,0,0.07,,
2504,AlloyT+B,,1190,4,800,4,0,0,0,0,0,0,3.1,0.035,0.045,17,15,0,0,0,,0,0,4,0,0,53.86,0,,,0,2.5,4.4,0,0,0,0,0,0.06,1021,
2505,Unnamedalloy6,942,1149,1,700,16,0,0,0,0,0,0,1.7,0,0.05,0,20,0,0,0,0,0,0,0,0,5.2,73.05,0,0,0,0,0,0,0,0,0,0,0,0,,21.3
2506,UnitempAF2-1DA6,690,1149,4,760,16,0,0,0,0,0,0,4,0.015,0.04,10,12,0,0,0,0,0,0,2.7,0,0,60,0,0,0,0,0,2.8,0,1.5,0,0,0,0.1,,34
2507,RR1000+,913,1190,4,800,4,0,0,0,0,0,0,3.1,0.02,0.045,17,15,0,0,0.35,0,0,0,4.5,0,0,53.53,0,0,0,0,2,4.4,0,0,0,0,0,0.06,,29.47
2508,Inconel718KC1556,1002.5,3452.4,1,2327.4,8,2012.4,8,0,0,0,0,1.36,0.0059,0.054,0.36,17.56,0,17.17,0,0,0,0.1,2.99,0,5.25,53.59,0.002,0,0,0.65,0,0.9,0,0,0,0,0,0,,10.9
2509,Inconel718,,954,1,718,8,621,8,0,0,0,0,0,0,0,9,18,0,10,,,0,0,2.9,0,4.67,60.1,0,,,0,0,0,0,0,0,0,0,0,,
2510,Haynes282,613,1121,2,1010,2,788,8,0,0,0,0,1.5,0.005,0.06,10,20,0,1.5,0,0,0,0.3,8.5,0,0,55.89,0,0,0,0.15,0,2.1,0,0,0,0,0,0,,21.6
2511,Udimet720Li,1317,1104,4,760,8,649,24,0,0,0,0,2.43,0.014,0.011,14.1,16.3,0,0,0,0,0,0,2.9,0,0,59.25,0,0,0,0,0,5,0,0,0,0,0,0,,21
2512,Udimet710,1130,1177,4,1079,4,843,24,760,16,0,0,2.5,0.02,0.07,15,18,0,0,0,0,0,0,3,0,0,55,0,0,0,0,0,5,0,1.5,0,0,0,0,,17
2513,Inconel718P/M,,927,2,718,8,621,8,0,0,0,0,5.45,0,0.04,0,18.61,0,18.61,,,0,0,3.02,0,0,53.35,0,,,0,0,0.92,0,0,0,0,0,0,,
2514,Udimet710,,1177,4,1079,4,843,24,760,16,0,0,2.5,0.02,0.07,15,18,0,0,,,0,0,3,0,0,55,0,,,0,0,5,0,1.5,0,0,0,0,,
2515,Inconel713C,,0,0,0,0,0,0,0,0,0,0,5.9,0.01,0.05,0,12,0,0,0,,0,0,4.5,0,2,75,0,,,0,0,1.6,0,0,0,0,0,0.1,895,
2516,Inconel706,,982,1,843,3,718,8,621,8,0,0,0.2,0,0.03,0,16,0,40,0,,0,0.2,0,0,2.9,41.5,0,,,0.2,0,1.8,0,0,0,0,0,0,1145,
2517,Waspaloy22,1000,1020,4,845,4,760,16,0,0,0,0,1.36,0.065,0.008,14,19,0,0,0,0,0,0,4.1,0,0,58.32,0,0,0,0,0,3.15,0,0,0,0,0,0,,28
2518,TMW1,1031,1100,4,650,24,760,16,0,0,0,0,2.4,0.02,0.03,14.8,16.3,0,0,0,0,0,0,3.1,0,0,59.22,0,0,0,0,0,2.8,0,1.3,0,0,0,0.03,,15.6
2519,Inconel939,,1160,4,1000,6,0,0,0,0,0,0,1.9,0.01,0.15,19,22.5,0,0,,,0,0,0,0,1,48.24,0,,,0,1.4,3.7,0,2,0,0,0,0.1,,
2520,MAR-M200+Hf,345,871,50,0,0,0,0,0,0,0,0,5,0.015,0.14,10,9,0,0,1.8,0,0,0,0,0,1,59,0,0,0,0,0,2,0,12.5,0,0,0,0.05,,10
2521,PWA1480-singlecrystal,,1288,4,1079,4,871,16,0,0,0,0,5,0,0,5,10,0,0,,,0,0,0,0,0,63,0,,,0,12,1.5,0,4,0,0,0,0,,
2522,Inconel738LC,701.9,1120,2,845,24,0,0,0,0,0,0,3.44,0.01,0.09,8.61,15.95,0,0.04,0,0,0,0,1.77,0,0.92,61.18,0,0,0,0,1.76,3.55,0,2.64,0,0,0,0.038,,6.9
2523,Haynes230,,1121,0,0,0,0,0,0,0,0,0,0.3,0,0.1,0,22,0,0,0,,0,0.5,2,0,0,57,0,,,0.4,0,0,0,14,0,0,0,0,720,
2524,Ticolloy11,705,0,0,0,0,0,0,0,0,0,0,0.87,0.004,0.031,0,17.8,0,18,0,0,0.001,0,3.02,0,5.42,53.89,0,0,0,0,0,0.96,0,0,0,0,0,0,,9
2525,Udimet500,,1149,4,1079,4,760,16,0,0,0,0,3,0.07,0.07,19,18,0,0,0,,0,0,4.2,0,0,52,0,,,0,0,3,0,0,0,0,0,0.05,930,
2526,Udimet520,,1107,4,843,24,760,16,0,0,0,0,2,0.005,0.05,12,19,0,0,0,,0,0,6,0,0,57,0,,,0,0,3,0,1,0,0,0,0,515,
2527,Inconel706,,982,1,843,3,718,8,621,8,0,0,0.24,0,0.021,0.03,16.2,0,37.3,0,,0,0,0.05,0,3,41.59,0,,,0.05,0,1.52,0,0,0,0,0,0,981,
2528,HastelloyG-30,315,1177,0,0,0,0,0,0,0,0,0,0,0,0.03,2,29.5,2,15,0,0,0,1,5.5,0,0.8,42.7,0,0,0,1,0,0,0,2.5,0,0,0,0,,64
2529,Inconel100,,0,0,0,0,0,0,0,0,0,0,5.5,0.014,0.18,15,10,0,0,0,,0,0,3,0,0,60,0,,,0,0,4.7,1,0,0,0,0,0.06,885,
2530,Incoloy909,,982,1,718,8,621,8,0,0,0,0,0.05,0,0.005,12.9,0.1,0,41.1,0,,0,0,0,0,5.1,38.77,0,,,0.42,0,1.56,0,0,0,0,0,0,776,
2531,Waspaloy1653,,1190,24,847,4,760,16,0,0,0,0,1.33,0.003,0.036,8.1,19.3,0,0,,,0,0,3.99,0,0,64.17,0,,,0,0,3.01,0,0,0,0,0,0.06,,
2532,Udimet700,589.5,1177,4,1079,4,843,24,760,16,0,0,4,0.03,0.06,17,15,0,0,0,0,0,0,5,0,0,55,0,0,0,0,0,3.5,0,0,0,0,0,0,,7.7
2533,Udimet720,,1113,2,649,24,760,8,0,0,0,0,2.5,0.033,0.035,14.7,18,0,0,0,,0,0,3,0,0,55.15,0,,,0,0,5,0,1.25,0,0,0,0.03,1071,
2534,HastelloyG-30,,1177,1,0,0,0,0,0,0,0,0,0,0,0.03,2,29.5,0,15,2,,0,1,5.5,0,0.8,42.7,0,,,1,0,0,0,2.5,0,0,0,0,690,
2535,Nimonic080A,,1079,8,704,16,0,0,0,0,0,0,1.4,0.003,0.06,0,19.5,0,0,0,,0,0.3,0,0,0,76,0,,,0.3,0,2.4,0,0,0,0,0,0.06,1000,
2536,U720Li,,1052,4,650,24,760,16,0,0,0,0,2.47,0.018,0.023,15.3,16.2,0,0,,,0,0,3.06,0,0,56.38,0,,,0,0,5.18,0,1.33,0,0,0,0.039,,
2537,HastelloyX,,1121,1,0,0,0,0,0,0,0,0,0,0,0.1,1.5,22,0,18.5,0,,0,0.5,9,0,0,47,0,,,0.5,0,0,0,0.6,0,0,0,0,435,
2538,Inconel713C,,1185,4,0,0,0,0,0,0,0,0,6,0.008,0.07,0,13.2,0,0,0,,0,0,4.4,0,2,73.47,0,,,0,0,0.8,0,0,0,0,0,0.05,899,
2539,Udimet520,,1121,4,843,24,760,16,0,0,0,0,1.98,0.005,0.04,12.2,12.1,0,0.1,,,0,0.1,6.2,0,0,63.2,0,,,0.1,0,3,0,0.98,0,0,0,0,,
2540,Rene95,,1093,1,760,64,0,0,0,0,0,0,3.43,0.009,0.07,7.85,13.63,0.007,0,,,0,0,3.5,0,3.46,62,0,,,0.01,0,2.48,0,3.5,0,0,0,0.05,,
2541,Haynes556,225,1177,0,0,0,0,0,0,0,0,0,0.3,0,0.1,20,22,0,29,0,0,0,1.5,3,0.2,0.1,20,0,0,0,0.4,0.9,0,0,2.5,0.02,0,0,0,,52
2542,Inconel738LC,835,1120,2,845,24,0,0,0,0,0,0,3.44,0.01,0.09,8.61,15.95,0,0.04,0,0,0,0,1.77,0,0.92,61.18,0,0,0,0,1.76,3.55,0,2.64,0,0,0,0.038,,14.7
2543,Haynes556,240,1177,0,0,0,0,0,0,0,0,0,0.3,0,0.1,20,22,0,29,0,0,0,1.5,3,0.2,0.1,20,0,0,0,0.4,0.9,0,0,2.5,0.02,0,0,0,,54
2544,NM3,,843,4,750,4,0,0,0,0,0,0,3.65,0.013,0.024,14.65,11.8,0,0,0,,0,0,3.3,0,0,61.01,0,,,0,0,5.5,0,0,0,0,0,0.052,1255,
2545,AlloyT+,,1190,4,800,4,0,0,0,0,0,0,3.1,0.02,0.045,17,15,0,0,,,0,0,4,0,0,53.88,0,,,0,2.5,4.4,0,0,0,0,0,0.06,,
2546,Ticolloy11,705,0,0,0,0,0,0,0,0,0,0,0.87,0.004,0.031,0,17.8,0,18,0,0,0.001,0,3.02,0,5.42,53.89,0,0,0,0,0,0.96,0,0,0,0,0,0,,18
2547,Inconel718,,954,1,788,8,704,8,760,0,0,0,0.5,0.004,0.02,0,18,0.008,18.1,,,0,0,2.9,0,5.3,54.17,0,,,0,0,1,0,0,0,0,0,0,,
