Repository: Mackus101/Nickel_NN

File: full_set.csv (part 8 of 8)
,names,Yield Strength,Pressure treated,Area under heat treatment curve,Strengthening Precipitate Phase,Powder processed,Al,B,C,Co,Cr,Cu,Fe,Hf,La,Mg,Mn,Mo,N,Nb,Ni,P,Re,Ru,Si,Ta,Ti,V,W,Y,Th,O,Zr,Ultimate Tensile Strength,Elongation
2438,Inconel718P/M,,No,12788,,No,5.45,0,0.04,0,18.61,0,18.61,0,,0,0,3.02,0,0,53.35,0,,,0,0,0.92,0,0,0,0,0,0,1120,
2439,Inconel706,876,No,14223,Both,No,0.24,0.0043,0.042,0,15.78,0,38.2,0,0,0,0.07,0,0,2.99,40.93,0.003,0,0,0.09,0,1.65,0,0,0,0,0,0,,23
2440,Haynes556,,No,0,,No,0.3,0,0.1,20,22,0,29,0,,0,1.5,3,0.2,0.1,20,0,,,0.4,0.9,0,0,2.5,0,0,0,0,470,
2441,Unnamedalloy9,,No,0,,No,5.75,0,0,15,10,0,0,,,0,0,3.5,0,0,61.15,0,,,0,0,4.6,0,0,0,0,0,0,,
2442,EP741NP,,No,74672,,No,5.02,0.015,0.04,15.8,8.2,0,0,0,,0,0,3.9,0,2.56,57.47,0.24,,,0,0,1.45,0,5.3,0,0,0,0.01,1313,
2443,J5,464,No,5100,Solution,No,0.1,0,0.01,0,12.3,0,0,0,0,0,0,22,0,0,64.51,0,0,0,0,1,0,0,0,0.08,0,0,0,,
2444,PM3030,905,No,3140,yprime+ODS,No,6.6,0,0,0,17,0,0,0,0,0,0,2,0,0,67.8,0,0,0,0,2,0,0,3.5,0.866164748,0,0.233835252,0,,8
2445,Inconel713C,,No,34420,,No,6.3,0.011,0.09,0,12.7,0,0,,,0,0,4.5,0,1,70.93,0,,,0,3.6,0.8,0,0,0,0,0,0.07,,
2446,Inconel718,657,Yes,27509,DoublePrime,No,0.53,0,0.05,0,17.9,0,18.92,0,0,0,0.06,3,0,5,53.5,0,0,0,0.05,0,0.99,0,0,0,0,0,0,,15.4
2447,Inconel718P/M,,No,12454,,No,5.45,0,0.04,0,18.61,0,18.61,0,,0,0,3.02,0,0,53.35,0,,,0,0,0.92,0,0,0,0,0,0,1494,
2448,Inconel738LC,397,No,22474,GammaPrime,No,3.4,0.01,0.11,8.5,16,0,0,0,0,0,0,1.7,0,0.9,61,0,0,0,0,1.7,3.4,0,2.6,0,0,0,0.05,,23.4
2449,Waspaloy,,No,282888,,No,1.4,0.006,0.03,13.8,19.5,0.004,0.2,,,0,0,4.3,0,0,57.76,0,,,0,0,3,0,0,0,0,0,0,,
2450,Inconel718,,No,10712,,No,0.7,0.004,0.035,0,17.8,0,18.3,0,,0,0,2.9,0,5.4,53.86,0,,,0,0,1,0,0,0,0,0,0,1450,
2451,Inconel939,,No,10640,,No,1.9,0.01,0.15,19,22.5,0,0,,,0,0,0,0,1,48.24,0,,,0,1.4,3.7,0,2,0,0,0,0.1,,
2452,Inconel713+Hf,,No,0,,No,5.9,0.015,0.05,0,12,0,0,0,,0,0,4.5,0,2,74,1.3,,,0,0,0.6,0,0,0,0,0,0.05,1000,
2453,Haynes230,385,No,0,Solution,No,0.3,0,0.1,0,22,0,0,0,0.02,0,0.5,2,0,0,57,0,0,0,0.4,0,0,0,14,0,0,0,0,,48
2454,Inconel718,,No,12230,,No,1.85,0.0033,0.056,0,17.58,0,17,0,,0,0,2.85,0,3.44,56.04,0,,,0,0,1.18,0,0,0,0,0,0,1405,
2455,Inconel625,352,No,1038,DoublePrime,No,0.2,0,0.05,0,21.5,0,2,0,0,0,0.2,9,0,2,64.65,0,0,0,0.2,0,0.2,0,0,0,0,0,0,,
2456,RR7080,250,No,17420,GammaPrime,No,5.5,0.015,0.14,10,9,0,0,1.5,0,0,0,0,0,0,61,0,0,0,0,2.5,1.5,0,10,0,0,0,0.05,,12
2457,Udimet720P/M,,No,24006,,No,2.5,0.02,0.025,14.75,16,0,0,0,,0,0,3,0,0,57.41,0,,,0,0,5,0,1.25,0,0,0,0.07,1584,
2458,AlloyT+B,,No,7800,,No,3.1,0.035,0.045,17,15,0,0,,,0,0,4,0,0,53.86,0,,,0,2.5,4.4,0,0,0,0,0,0.06,,
2459,Inconel706,1041,No,14223,Both,No,0.23,0.0045,0.041,0,15.79,0,37.88,0,0,0,0.07,0,0,3.05,41.16,0.001,0,0,0.09,0,1.68,0,0,0,0,0,0,,24
2460,MAR-M252,883,No,16312,GammaPrime,No,1,0.005,0.15,10,20,0,0,0,0,0,0.5,10,0,0,55,0,0,0,0.5,0,2.6,0,0,0,0,0,0,,15
2461,Rene220,,No,6590,,No,0.5,0.01,0.015,12,18,0,0,,,0,0,3,0,5,57.48,0,,,0,3,1,0,0,0,0,0,0,,
2462,Inconel718,1054,No,12715,DoublePrime,No,0.63,0,0.05,0,17.9,0,18.84,0,0,0,0.18,3,0,5.1,52.96,0,0,0,0.22,0,1.12,0,0,0,0,0,0,,31.5
2463,RR1000,958,No,767320,GammaPrime,Yes,3,0.015,0.027,18.5,15,0,0,0.75,0,0,0,5,0,0,52.05,0,0,0,0,2,3.6,0,0,0,0,0,0.06,,28.9
2464,AlloyT+B,,No,7800,,No,3.1,0.035,0.045,17,15,0,0,0,,0,0,4,0,0,53.86,0,,,0,2.5,4.4,0,0,0,0,0,0.06,1532,
2465,GH200,,No,0,,No,4.3,0.008,0.06,15,10,0,0,,,0.0003,0,5.5,0,0,56.83,0,,,0,0,2.5,0.3,5.5,0,0,0,0,,
2466,Nimonic263,505,No,8690,GammaPrime,No,0.45,0,0.06,20,20,0,0,0,0,0,0,5.85,0,0,51.49,0,0,0,0,0,2.15,0,0,0,0,0,0,,50
2467,MAR-M421,,No,64,,No,4.3,0.015,0.14,9.5,15.8,0,0,0,,0,0,2,0,2,61,0,,,0,0,1.8,0,3.8,0,0,0,0.05,1080,
2468,AF115,,No,74672,,No,3.8,0.02,0.05,15,10.7,0,0,0,,0,0,3.9,0,1.7,56.33,0.75,,,0,0,3.9,0,3.8,0,0,0,0.05,1424,
2469,Inconel617,,No,4708,,No,1,0,0.07,12.5,22,0,0,,,0,0,9,0,0,54,0,,,0,0,0.3,0,0,0,0,0,0,,
2470,J5,625,No,5100,Solution,No,0.1,0,0.01,0,12.3,0,0,0,0,0,0,22,0,0,64.51,0,0,0,0,1,0,0,0,0.08,0,0,0,,
2471,MERL76,285,No,2352,GammaPrime,No,5,0.02,0.02,18.5,12.5,0,0,0.4,0,0,0,3.2,0,1.4,54.5,0,0,0,0,0,4.4,0,0,0,0,0,0.06,,40
2472,MAR-M421,,No,0,,No,4.3,0.015,0.14,9.5,15.8,0,0,,,0,0,2,0,2,61,0,,,0,0,1.8,0,3.8,0,0,0,0.05,,
2473,AlloyT+B,818,No,7960,GammaPrime,Yes,3.1,0.035,0.045,17,15,0,0,0,0,0,0,4,0,0,53.86,0,0,0,0,2.5,4.4,0,0,0,0,0,0.06,,25.28
2474,Rene95,795,No,22669,GammaPrime,No,3.5,0.009,0.074,8.12,13.66,0,0.11,0,0,0,0,3.46,0.0028,3.45,61.5,0.006,0,0,0,0,2.54,0,3.42,0,0,0,0.044,,8
2475,Rene95,1289,No,13253,GammaPrime,Yes,3.43,0.009,0.07,7.85,13.63,0,0,0,0,0,0,3.5,0,3.46,62,0.007,0,0,0.01,0,2.48,0,3.5,0,0,0,0.05,,10
2476,Allvac718PLUS,1053,No,278890,GammaPrime,No,1.5,0.005,0.02,9.1,17.4,0,9.7,0,0,0,0,2.7,0,5.5,52.36,0.013,0,0,0,0,0.7,0,1,0,0,0,0,,
2477,Inconel718,,No,3145,,No,0.56,0,0.05,0,19.3,0,19.96,0,,0,0.05,3.1,0,4.9,51.1,0,,,0.05,0,0.93,0,0,0,0,0,0,1053,
2478,MAR-M246+Hf,,No,42150,,No,5.5,0.015,0.14,10,9,0,0,0,,0,0,2.5,0,0,63,1.8,,,0,1.5,1.5,0,10,0,0,0,0.05,565,
2479,Inconel718_Ta,725,No,11876,DoublePrime,No,0.47,0.0043,0.044,0,19.2,0,18,0,0,0,0,3,0,0.02,49.1,0,0,0,0.02,9.1,1.04,0,0,0,0,0,0,,11
2480,Inconel718p2,,No,27840,,No,0.47,0.005,0.03,0,18.62,0.0025,19.29,0,,0,0.02,2.98,0,5.15,52.38,0,,,0.05,0,1.01,0,0,0,0,0,0,1421,
2481,TDNickel,,No,982,,No,0,0,0,0,0,0,0,0,,0,0,0,0,0,98,0,,,0,0,0,0,0,0,0,0,0,260,
2482,Nimonic105,,No,35124,,No,4.7,0.005,0.13,20,15,0,0,0,,0,0.3,5,0,0,53,0,,,0.3,0,1.2,0,0,0,0,0,0.1,448,
2483,Inconel718p3,,No,27840,,No,0.52,0.006,0.03,0,18.56,0.0033,18.76,0,,0,0.02,3.01,0,5.24,52.79,0,,,0.06,0,1,0,0,0,0,0,0,1432,
2484,Inconel783,849,No,15205,GammaPrime,No,5.4,0,0.008,35,3.3,0,25,0,0,0,0,0,0,3,28.03,0,0,0,0.06,0,0.2,0,0,0,0,0,0,,21
2485,Inconel718KC1553,1174.2,No,38170.8,DoublePrime,No,0.64,0.0072,0.046,0.44,17.8,0,17.1,0,0,0,0.12,2.98,0,6.53,53.34,0.001,0,0,0.63,0,0.9,0,0,0,0,0,0,,11.1
2486,MAR-M247:WLB,,No,203820,,No,5.55,0.015,0.17,10.1,8.51,0,0.04,0,,0,0,0.77,0,0,59.83,1.47,,,0,2.91,0.95,0,9.65,0,0,0,0.04,983,
2487,Inconel718,,No,23655,,No,0.53,0,0.05,0,17.9,0,18.92,0,,0,0.06,3,0,5,53.5,0,,,0.05,0,0.99,0,0,0,0,0,0,776,
2488,GH220,,No,10980,,No,4.12,0.013,0.046,14.55,9.9,0.004,0,0,,0.008,0.02,5.4,0,0,57.97,0,,,0.06,0,2.3,0.27,5.35,0,0,0,0,579,
2489,Inconel738X,775,No,22474,GammaPrime,No,3.7,0.0125,0.15,8.96,15.5,0,0.14,0,0,0,0.1,1.68,0,1.5,59.89,0,0,0,0.1,1.9,3.75,0,2.55,0,0,0,0.069,,21.9
2490,MAR-M252,,No,16312,,No,1,0.005,0.15,10,20,0,0,0,,0,0.5,10,0,0,55,0,,,0.5,0,2.6,0,0,0,0,0,0,1240,
2491,TDNickel,759,No,982,Solution,No,0,0,0,0,0,0,0,0,0,0,0,0,0,0,98,0,0,0,0,0,0,0,0,0,1.757575758,0.242424242,0,,19
2492,Inconel718KC1555,,No,11781.11111,,No,0.64,0.006,0.06,0.36,17.8,0.001,17.43,0,,0,0.11,2.98,0,5.31,53.23,0,,,0.61,0,1.45,0,0,0,0,0,0,1376.9,
2493,Astroloy,,No,30844,,No,4,0.03,0.06,17,15,0,0,0,,0,0,5.3,0,0,55,0,,,0,0,3.5,0,0,0,0,0,0,1160,
2494,Inconel713+Hf,240,No,0,GammaPrime,No,5.9,0.015,0.05,0,12,0,0,1.3,0,0,0,4.5,0,2,74,0,0,0,0,0,0.6,0,0,0,0,0,0.05,,20
2495,Inconel718_Ta,,No,9141,,No,0.47,0.0043,0.044,0,19.2,0,18,,,0,0,3,0,0.02,49.1,0,,,0.02,9.1,1.04,0,0,0,0,0,0,,
2496,Inconel625,,No,1149,,No,0.2,0,0.05,0,21.5,0,2.5,,,0,0.2,9,0,3.6,61,0,,,0.2,0,0.2,0,0,0,0,0,0,,
2497,Inconel625,,No,1299038,,No,0.2,0,0.05,0,21.5,0,2,0,,0,0.2,9,0,3.6,63.05,0,,,0.2,0,0.2,0,0,0,0,0,0,1010,
2498,Rene220,,No,6590,,No,0.5,0.01,0.015,12,18,0,0,,,0,0,3,0,5,57.48,0,,,0,3,1,0,0,0,0,0,0,,
2499,Rene95,1455,No,68424,GammaPrime,No,3.5,0.01,0.15,8,14,0,0,0,0,0,0,3.5,0,3.5,61,0,0,0,0,0,2.5,0,3.5,0,0,0,0.05,,13
2500,MAR-M252,,No,16312,,No,1,0.005,0.15,10,20,0,0,,,0,0.5,10,0,0,55,0,,,0.5,0,2.6,0,0,0,0,0,0,,
2501,Udimet720Li,,No,26278,,No,2.54,0.018,0.013,14.52,16.06,0,0,0,,0,0,3.08,0,0,57.53,0,,,0,0,5.04,0,1.2,0,0,0,0,1258,
2502,Udimet720P_M,1222,No,78608,GammaPrime,Yes,2.5,0.02,0.025,14.7,16,0,0,0,0,0,0,3,0,0,57.48,0,0,0,0,0,5,0,1.25,0,0,0,0.03,,19.8
2503,Inconel713C,,No,4820,,No,6.2,0.011,0.1,0,13.1,0,0,,,0,0,4.5,0,1.6,71.87,0,,,0,1.75,0.8,0,0,0,0,0,0.07,,
2504,AlloyT+B,,No,7960,,No,3.1,0.035,0.045,17,15,0,0,0,,0,0,4,0,0,53.86,0,,,0,2.5,4.4,0,0,0,0,0,0.06,1021,
2505,Unnamedalloy6,942,No,12349,GammaPrime,No,1.7,0,0.05,0,20,0,0,0,0,0,0,0,0,5.2,73.05,0,0,0,0,0,0,0,0,0,0,0,0,,21.3
2506,UnitempAF2-1DA6,690,No,16756,GammaPrime,No,4,0.015,0.04,10,12,0,0,0,0,0,0,2.7,0,0,60,0,0,0,0,0,2.8,0,1.5,0,0,0,0.1,,34
2507,RR1000+,913,No,7960,GammaPrime,Yes,3.1,0.02,0.045,17,15,0,0,0.35,0,0,0,4.5,0,0,53.53,0,0,0,0,2,4.4,0,0,0,0,0,0.06,,29.47
2508,Inconel718KC1556,1002.5,No,38170.8,DoublePrime,No,1.36,0.0059,0.054,0.36,17.56,0,17.17,0,0,0,0.1,2.99,0,5.25,53.59,0.002,0,0,0.65,0,0.9,0,0,0,0,0,0,,10.9
2509,Inconel718,,No,11666,,No,0,0,0,9,18,0,10,,,0,0,2.9,0,4.67,60.1,0,,,0,0,0,0,0,0,0,0,0,,
2510,Haynes282,613,No,10566,GammaPrime,No,1.5,0.005,0.06,10,20,0,1.5,0,0,0,0.3,8.5,0,0,55.89,0,0,0,0.15,0,2.1,0,0,0,0,0,0,,21.6
2511,Udimet720Li,1317,No,26072,GammaPrime,No,2.43,0.014,0.011,14.1,16.3,0,0,0,0,0,0,2.9,0,0,59.25,0,0,0,0,0,5,0,0,0,0,0,0,,21
2512,Udimet710,1130,No,41416,GammaPrime,No,2.5,0.02,0.07,15,18,0,0,0,0,0,0,3,0,0,55,0,0,0,0,0,5,0,1.5,0,0,0,0,,17
2513,Inconel718P/M,,No,12566,,No,5.45,0,0.04,0,18.61,0,18.61,,,0,0,3.02,0,0,53.35,0,,,0,0,0.92,0,0,0,0,0,0,,
2514,Udimet710,,No,41416,,No,2.5,0.02,0.07,15,18,0,0,,,0,0,3,0,0,55,0,,,0,0,5,0,1.5,0,0,0,0,,
2515,Inconel713C,,No,0,,No,5.9,0.01,0.05,0,12,0,0,0,,0,0,4.5,0,2,75,0,,,0,0,1.6,0,0,0,0,0,0.1,895,
2516,Inconel706,,No,14223,,No,0.2,0,0.03,0,16,0,40,0,,0,0.2,0,0,2.9,41.5,0,,,0.2,0,1.8,0,0,0,0,0,0,1145,
2517,Waspaloy22,1000,No,19620,GammaPrime,No,1.36,0.065,0.008,14,19,0,0,0,0,0,0,4.1,0,0,58.32,0,0,0,0,0,3.15,0,0,0,0,0,0,,28
2518,TMW1,1031,No,32160,GammaPrime,No,2.4,0.02,0.03,14.8,16.3,0,0,0,0,0,0,3.1,0,0,59.22,0,0,0,0,0,2.8,0,1.3,0,0,0,0.03,,15.6
2519,Inconel939,,No,10640,,No,1.9,0.01,0.15,19,22.5,0,0,,,0,0,0,0,1,48.24,0,,,0,1.4,3.7,0,2,0,0,0,0.1,,
2520,MAR-M200+Hf,345,No,43550,GammaPrime,No,5,0.015,0.14,10,9,0,0,1.8,0,0,0,0,0,1,59,0,0,0,0,0,2,0,12.5,0,0,0,0.05,,10
2521,PWA1480-singlecrystal,,No,23404,,No,5,0,0,5,10,0,0,,,0,0,0,0,0,63,0,,,0,12,1.5,0,4,0,0,0,0,,
2522,Inconel738LC,701.9,No,22520,GammaPrime,No,3.44,0.01,0.09,8.61,15.95,0,0.04,0,0,0,0,1.77,0,0.92,61.18,0,0,0,0,1.76,3.55,0,2.64,0,0,0,0.038,,6.9
2523,Haynes230,,No,0,,No,0.3,0,0.1,0,22,0,0,0,,0,0.5,2,0,0,57,0,,,0.4,0,0,0,14,0,0,0,0,720,
2524,Ticolloy11,705,No,0,Both,No,0.87,0.004,0.031,0,17.8,0,18,0,0,0.001,0,3.02,0,5.42,53.89,0,0,0,0,0,0.96,0,0,0,0,0,0,,9
2525,Udimet500,,No,21072,,No,3,0.07,0.07,19,18,0,0,0,,0,0,4.2,0,0,52,0,,,0,0,3,0,0,0,0,0,0.05,930,
2526,Udimet520,,No,36820,,No,2,0.005,0.05,12,19,0,0,0,,0,0,6,0,0,57,0,,,0,0,3,0,1,0,0,0,0,515,
2527,Inconel706,,No,14223,,No,0.24,0,0.021,0.03,16.2,0,37.3,0,,0,0,0.05,0,3,41.59,0,,,0.05,0,1.52,0,0,0,0,0,0,981,
2528,HastelloyG-30,315,No,0,Solution,No,0,0,0.03,2,29.5,2,15,0,0,0,1,5.5,0,0.8,42.7,0,0,0,1,0,0,0,2.5,0,0,0,0,,64
2529,Inconel100,,No,0,,No,5.5,0.014,0.18,15,10,0,0,0,,0,0,3,0,0,60,0,,,0,0,4.7,1,0,0,0,0,0.06,885,
2530,Incoloy909,,No,11694,,No,0.05,0,0.005,12.9,0.1,0,41.1,0,,0,0,0,0,5.1,38.77,0,,,0.42,0,1.56,0,0,0,0,0,0,776,
2531,Waspaloy1653,,No,44108,,No,1.33,0.003,0.036,8.1,19.3,0,0,,,0,0,3.99,0,0,64.17,0,,,0,0,3.01,0,0,0,0,0,0.06,,
2532,Udimet700,589.5,No,41416,GammaPrime,No,4,0.03,0.06,17,15,0,0,0,0,0,0,5,0,0,55,0,0,0,0,0,3.5,0,0,0,0,0,0,,7.7
2533,Udimet720,,No,23882,,No,2.5,0.033,0.035,14.7,18,0,0,0,,0,0,3,0,0,55.15,0,,,0,0,5,0,1.25,0,0,0,0.03,1071,
2534,HastelloyG-30,,No,1177,,No,0,0,0.03,2,29.5,0,15,2,,0,1,5.5,0,0.8,42.7,0,,,1,0,0,0,2.5,0,0,0,0,690,
2535,Nimonic080A,,No,19896,,No,1.4,0.003,0.06,0,19.5,0,0,0,,0,0.3,0,0,0,76,0,,,0.3,0,2.4,0,0,0,0,0,0.06,1000,
2536,U720Li,,No,31968,,No,2.47,0.018,0.023,15.3,16.2,0,0,,,0,0,3.06,0,0,56.38,0,,,0,0,5.18,0,1.33,0,0,0,0.039,,
2537,HastelloyX,,No,1121,,No,0,0,0.1,1.5,22,0,18.5,0,,0,0.5,9,0,0,47,0,,,0.5,0,0,0,0.6,0,0,0,0,435,
2538,Inconel713C,,No,4740,,No,6,0.008,0.07,0,13.2,0,0,0,,0,0,4.4,0,2,73.47,0,,,0,0,0.8,0,0,0,0,0,0.05,899,
2539,Udimet520,,No,36876,,No,1.98,0.005,0.04,12.2,12.1,0,0.1,,,0,0.1,6.2,0,0,63.2,0,,,0.1,0,3,0,0.98,0,0,0,0,,
2540,Rene95,,No,49733,,No,3.43,0.009,0.07,7.85,13.63,0.007,0,,,0,0,3.5,0,3.46,62,0,,,0.01,0,2.48,0,3.5,0,0,0,0.05,,
2541,Haynes556,225,No,0,Solution,No,0.3,0,0.1,20,22,0,29,0,0,0,1.5,3,0.2,0.1,20,0,0,0,0.4,0.9,0,0,2.5,0.02,0,0,0,,52
2542,Inconel738LC,835,No,22520,GammaPrime,No,3.44,0.01,0.09,8.61,15.95,0,0.04,0,0,0,0,1.77,0,0.92,61.18,0,0,0,0,1.76,3.55,0,2.64,0,0,0,0.038,,14.7
2543,Haynes556,240,No,0,Solution,No,0.3,0,0.1,20,22,0,29,0,0,0,1.5,3,0.2,0.1,20,0,0,0,0.4,0.9,0,0,2.5,0.02,0,0,0,,54
2544,NM3,,No,6372,,No,3.65,0.013,0.024,14.65,11.8,0,0,0,,0,0,3.3,0,0,61.01,0,,,0,0,5.5,0,0,0,0,0,0.052,1255,
2545,AlloyT+,,No,7960,,No,3.1,0.02,0.045,17,15,0,0,,,0,0,4,0,0,53.88,0,,,0,2.5,4.4,0,0,0,0,0,0.06,,
2546,Ticolloy11,705,No,0,Both,No,0.87,0.004,0.031,0,17.8,0,18,0,0,0.001,0,3.02,0,5.42,53.89,0,0,0,0,0,0.96,0,0,0,0,0,0,,18
2547,Inconel718,,No,12890,,No,0.5,0.004,0.02,0,18,0.008,18.1,,,0,0,2.9,0,5.3,54.17,0,,,0,0,1,0,0,0,0,0,0,,
2548,Udimet720,,No,23882,,No,2.5,0.033,0.035,14.7,18,0,0,0,,0,0,3,0,0,55.15,0,,,0,0,5,0,1.25,0,0,0,0.03,1420,
2549,Waspaloy,208,No,19640,GammaPrime,No,1.5,0.006,0.08,13.5,19,0,2,0,0,0,0.1,4.3,0,0,56.31,0,0,0,0.15,0,3,0,0,0,0,0,0.05,,57.6
2550,Unnamedalloy28,,No,49600,,No,1.49,0,0.006,19.2,24.25,0,0,,,0,0,1.44,0,1.08,76.4,0,,,0,0,2.93,0,0,0,0,0,0,,
2551,Udimet720P/M,,No,23914,,No,2.5,0.02,0.025,14.75,16,0,0,,,0,0,3,0,0,57.41,0.75,,,0,0,5,0,1.25,0,0,0,0.035,,
2552,Haynes282,,No,10566,,No,1.5,0.005,0.06,10,20,0,1.5,,,0,0.3,8.5,0,0,55.89,0,,,0.15,0,2.1,0,0,0,0,0,0,,
2553,RR1000,1020,No,17320,GammaPrime,Yes,3,0.015,0.027,18.5,15,0,0,0.75,0,0,0,5,0,0,52.05,0,0,0,0,2,3.6,0,0,0,0,0,0.06,,28.3
2554,Inconel706,,No,8980,,No,0.26,0.0034,0.008,0,15.65,0.003,37.1,,,0,0.02,0.02,0.0046,2.96,42.38,0,,,0.05,0,1.54,0,0,0,0,0,0,,
2555,MA6000,,No,0,,No,4.5,0.01,0.05,0,15,0,1,,,0,0,2,0,0,69.84,0,,,0,2,2.5,0,2,0,0,0,0,,
2556,Inconel939,,No,10640,,No,1.9,0.01,0.15,19,22.5,0,0,0,,0,0,0,0,1,48.24,0,,,0,1.4,3.7,0,2,0,0,0,0.1,770,
2557,HastelloyS,,No,0,,No,0.3,0,0,0,15.5,0,1,0,,0,0.5,14.5,0,0,67,0,,,0.4,0,0,0,0,0,0,0,0,575,
2558,GMR-235,640,No,0,GammaPrime,No,3,0.06,0.15,0,15.5,0,10,0,0,0,0.3,5.3,0,0,63,0,0,0,0,0,2,0,0,0,0,0,0,,3
2559,RR1000,,No,17320,,No,3,0.015,0.027,18.5,15,0,0,,,0,0,5,0,0,52.05,0.75,,,0,2,3.6,0,0,0,0,0,0.06,,
2560,Inconel718Dir.Age,1180,No,10712,DoublePrime,No,0.5,0,0.04,0,19,0,18.5,0,0,0,0.2,3,0,5.1,52.5,0,0,0,0.2,0,0.9,0,0,0,0,0,0,,15
2561,Inconel625,,No,1521038,,No,0.2,0,0.05,0,21.5,0,2,0,,0,0.2,9,0,3.6,63.05,0,,,0.2,0,0.2,0,0,0,0,0,0,1129,
2562,Inconel718p1,1111,No,27840,DoublePrime,No,0.52,0.005,0.02,0,18.69,0,18.96,0,0,0,0.02,3.01,0,5.2,52.52,0.001,0,0,0.05,0,1.01,0,0,0,0,0,0,,23.8
2563,Unnamedalloy28,,No,49600,,No,1.49,0,0.006,19.2,24.25,0,0,0,,0,0,1.44,0,1.08,76.4,0,,,0,0,2.93,0,0,0,0,0,0,853,
2564,Udimet720P_M,1432,No,24006,GammaPrime,Yes,2.5,0.04,0.025,14.75,16,0,0,0,0,0,0,3,0,0,57.41,0,0,0,0,0,5,0,1.25,0,0,0,0.035,,23.3
2565,Udimet710,,No,18722,,No,2.48,0.015,0.06,15.5,17.8,0,0.14,0,,0,0.03,3.17,0,0,54.09,0,,,0,0,4.97,0,1.75,0,0,0,0,1095.6,
2566,Nimonic75,,No,1,,No,0,0,0.1,0,19.5,0,3,,,0,0.3,0,0,0,76,0,,,0.3,0,0.4,0,0,0,0,0,0,,
2567,PWA1480-singlecrystal,1060,No,23404,GammaPrime,No,5,0,0,5,10,0,0,0,0,0,0,0,0,0,63,0,0,0,0,12,1.5,0,4,0,0,0,0,,14
2568,Alloy901,895,No,20994,GammaPrime,No,0.2,0.015,0.05,0,12.5,0,36,0,0,0,0.1,5.7,0,0,42.5,0,0,0,0.1,0,2.8,0,0,0,0,0,0,,14
2569,Udimet700,675.7,No,41416,GammaPrime,No,4,0.03,0.06,17,15,0,0,0,0,0,0,5,0,0,55,0,0,0,0,0,3.5,0,0,0,0,0,0,,7.9
2570,Incoloy909,,No,11694,,No,0,0.001,0.01,13,0,0,42,0,,0,0,0,0,4.7,38,0,,,0.4,0,1.5,0,0,0,0,0,0,615,
2571,Rene95,550,No,22669,GammaPrime,No,3.5,0.009,0.074,8.12,13.66,0,0.11,0,0,0,0,3.46,0.0028,3.45,61.5,0.006,0,0,0,0,2.54,0,3.42,0,0,0,0.044,,7
2572,Inconel718p1,,No,27840,,No,0.52,0.005,0.02,0,18.69,0.001,18.96,0,,0,0.02,3.01,0,5.2,52.52,0,,,0.05,0,1.01,0,0,0,0,0,0,1400,
2573,AlloyT+B,,No,7960,,No,3.1,0.035,0.045,17,15,0,0,,,0,0,4,0,0,53.86,0,,,0,2.5,4.4,0,0,0,0,0,0.06,,
2574,Udimet720P/M,,No,24006,,No,2.5,0.03,0.025,14.75,16,0,0,0,,0,0,3,0,0,57.41,0,,,0,0,5,0,1.25,0,0,0,0.035,1524,
2575,Inconel718,783,No,49666,DoublePrime,No,0.5,0.004,0.02,0,18,0,18.1,0,0,0,0,2.9,0,5.3,54.17,0.008,0,0,0,0,1,0,0,0,0,0,0,,
2576,Inconel738LC,,No,22520,,No,3.44,0.01,0.09,8.61,15.95,0,0.04,,,0,0,1.77,0,0.92,61.18,0,,,0,1.76,3.55,0,2.64,0,0,0,0.038,,
2577,PWA1480-singlecrystal,550,No,23404,GammaPrime,No,5,0,0,5,10,0,0,0,0,0,0,0,0,0,63,0,0,0,0,12,1.5,0,4,0,0,0,0,,19
2578,Unnamedalloy8,,No,0,,No,5.55,0,0,15,10,0,0,,,0,0,3.5,0,0,60.75,0,,,0,0,5.2,0,0,0,0,0,0,,
2579,Rene95,,No,13253,,No,3.43,0.009,0.07,7.85,13.63,0.007,0,,,0,0,3.5,0,3.46,62,0,,,0.01,0,2.48,0,3.5,0,0,0,0.05,,
2580,Inconel713+Hf,,No,0,,No,5.9,0.015,0.05,0,12,0,0,,,0,0,4.5,0,2,74,1.3,,,0,0,0.6,0,0,0,0,0,0.05,,
2581,Rene220,818,No,6812,DoublePrime,No,0.5,0.01,0.015,12,18,0,0,0,0,0,0,3,0,5,57.48,0,0,0,0,3,1,0,0,0,0,0,0,,
2582,Inconel718,,No,13849,,No,0.5,0,0.04,0,19,0,18.5,,,0,0.2,3,0,5.1,52.5,0,,,0.2,0,0.9,0,0,0,0,0,0,,
2583,Waspaloy1730,890,No,44108,GammaPrime,No,1.35,0.001,0.04,0.01,19.5,0,0,0,0,0,0,3.94,0,0,72.09,0,0,0,0,0,3.01,0,0,0,0,0,0.06,,
2584,Astroloy,,No,41520,,No,4.15,0,0.036,17,14.7,0,0.22,,,0,0.05,3.4,0,0,55.43,0,,,0.04,0,3.57,0,0,0,0,0,0,,
2585,Rene95,795,No,22669,GammaPrime,No,3.5,0.009,0.074,8.12,13.66,0,0.11,0,0,0,0,3.46,0.0028,3.45,61.5,0.006,0,0,0,0,2.54,0,3.42,0,0,0,0.044,,7
2586,B-1900,,No,0,,No,6,0.015,0.1,10,8,0,0,,,0,0,6,0,0,64,0,,,0,4,1,0,0,0,0,0,0.1,,
2587,KM41,962,No,11176,GammaPrime,Yes,3.67,0.009,0.024,16.24,12.58,0,0,0,0,0.0021,0,4.03,0,1.96,57.06,0,0,0,0,0,4.4,0,0,0,0,0,0.027,,
2588,Alloy903,,No,11650,,No,0.81,0.006,0.03,15,0.16,0,43.25,0,,0,0,0,0,1.47,37.8,0,,,0,0,1.47,0,0,0,0,0,0,1330,
2589,Unnamedalloy27,,No,0,,No,6,0.02,0.13,0,6,0,0,,,0,0,2,0,0,71.35,0,,,0,3,0,0,11,0,0,0,0.5,,
2590,Udimet700,,No,41192,,No,4.42,0.03,0.06,18.8,15.5,0,0.15,,,0,0.1,5.1,0,0,52.28,0,,,0.1,0,3.41,0,0,0,0,0,0.05,,
2591,PM3030,495,No,3140,yprime+ODS,No,6.6,0,0,0,17,0,0,0,0,0,0,2,0,0,67.8,0,0,0,0,2,0,0,3.5,0.866164748,0,0.233835252,0,,20
2592,RR1000+,,No,7960,,No,3.1,0.02,0.045,17,15,0,0,,,0,0,4.5,0,0,53.53,0.35,,,0,2,4.4,0,0,0,0,0,0.06,,
2593,Waspaloy,747,No,6812,GammaPrime,No,1,0.01,0.025,13,19,0,0,0,0,0,0,4,0,3,57.92,0,0,0,0,0,2,0,0,0,0,0,0.05,,
2594,Unnamedalloy30,,No,11702,,No,0.55,0.004,0.03,19.6,0,0,44.86,0,,0,0,0,0,4.02,29.2,0,,,0.45,0,1.29,0,0,0,0,0,0,1307,
2595,AlloyT+,916,No,7960,GammaPrime,Yes,3.1,0.02,0.045,17,15,0,0,0,0,0,0,4,0,0,53.88,0,0,0,0,2.5,4.4,0,0,0,0,0,0.06,,20.86
2596,HaynesR-41,742,No,16476,GammaPrime,No,1.5,0.006,0.09,11,19,0,5,0,0,0,0.1,10,0,0,49.7,0,0,0,0.5,0,3.1,0,0,0,0,0,0,,18.4
2597,AlloyT+B,1019,No,7960,GammaPrime,Yes,3.1,0.035,0.045,17,15,0,0,0,0,0,0,4,0,0,53.86,0,0,0,0,2.5,4.4,0,0,0,0,0,0.06,,13.99
2598,Rene95,1117,No,1964,GammaPrime,Yes,3.43,0.009,0.07,7.85,13.63,0,0,0,0,0,0,3.5,0,3.46,62,0.007,0,0,0.01,0,2.48,0,3.5,0,0,0,0.05,,12
2599,MA0754,,No,0,,No,0.3,0,0.05,0,20,0,1,,,0,0,0,0,0,77.55,0,,,0,0,0.5,0,0,0,0,0,0,,
2600,Inconel792,,No,22474,,No,3.1,0.02,0.12,9,12.4,0,0,0,,0,0,1.9,0,0,61,0,,,0,3.9,4.5,0,3.8,0,0,0,0.1,840,
2601,Inconel738LC,718.4,No,22520,GammaPrime,No,3.44,0.01,0.09,8.61,15.95,0,0.04,0,0,0,0,1.77,0,0.92,61.18,0,0,0,0,1.76,3.55,0,2.64,0,0,0,0.038,,9.5
2602,KM44,,No,11176,,No,3.64,0.031,0.061,17.66,12.47,0,0,0,,0.0025,0,3.96,0,1.9,55.95,0,,,0,0,4.28,0,0.02,0,0,0,0.0255,1372,
2603,Rene125+Hf,,No,0,,No,4.8,0.015,0.11,10,8.5,0,0,,,0,0,2,0,0,59,1.4,,,0,3.8,2.5,0,8,0,0,0,0.05,,
2604,Inconel706,,No,14223,,No,0.24,0,0.021,0.03,16.2,0,37.3,0,,0,0,0.05,0,3,41.59,0,,,0.05,0,1.52,0,0,0,0,0,0,1231,
2605,Udimet520,,No,36876,,No,1.98,0.005,0.04,12.2,12.1,0,0.1,,,0,0.1,6.2,0,0,63.2,0,,,0.1,0,3,0,0.98,0,0,0,0,,
2606,Udimet500,,No,36708,,No,2.99,0.004,0.08,19,19.3,0,0.24,,,0,0.1,4.15,0,0,51.06,0,,,0.13,0,2.95,0,0,0,0,0,0,,
2607,EP741NP,941,No,37552,GammaPrime,Yes,5.02,0.015,0.04,15.8,8.2,0,0,0.24,0,0,0,3.9,0,2.56,57.47,0,0,0,0,0,1.45,0,5.3,0,0,0,0.01,,17
2608,HaynesR-41,735,No,16476,GammaPrime,No,1.5,0.006,0.09,11,19,0,5,0,0,0,0.1,10,0,0,49.7,0,0,0,0.5,0,3.1,0,0,0,0,0,0,,20.1
2609,Udimet700,,No,41968,,No,4.42,0.03,0.06,18.8,15.5,0,0.15,,,0,0.1,5.1,0,0,52.28,0,,,0.1,0,3.41,0,0,0,0,0,0.05,,
2610,RR7080,,No,17420,,No,5.5,0.015,0.14,10,8.3,0,0,0,,0,0,0.7,0,0,60,1.5,,,0,3,1,0,10,0,0,0,0.05,550,
2611,Inconel731,788,No,0,GammaPrime,No,5.5,0.015,0.18,10,9.5,0,0,0,0,0,0,2.5,0,0,67,0,0,0,0,0,4.6,1,0,0,0,0,0.06,,4.9
2612,Waspaloy,819,No,19640,GammaPrime,No,1.5,0.006,0.08,13.5,19,0,2,0,0,0,0.1,4.3,0,0,56.31,0,0,0,0.15,0,3,0,0,0,0,0,0.05,,24.5
2613,Udimet710,,No,18722,,No,2.48,0.015,0.06,15.5,17.8,0,0.14,,,0,0.03,3.17,0,0,54.09,0,,,0,0,4.97,0,1.75,0,0,0,0,,
2614,Udimet720P/M,,No,23914,,No,2.5,0.04,0.025,14.75,16,0,0,,,0,0,3,0,0,57.41,0,,,0,0,5,0,1.25,0,0,0,0.035,,
2615,Inconel731X,,No,0,,No,5.6,0.014,0.16,9.72,9.6,0,0.23,,,0,0,2.46,0,0,66.66,0,,,0.045,0,4.66,0.85,0,0,0,0,0,,
2616,PM3030,860,No,3140,yprime+ODS,No,6.6,0,0,0,17,0,0,0,0,0,0,2,0,0,67.8,0,0,0,0,2,0,0,3.5,0.866164748,0,0.233835252,0,,5
2617,Unnamedalloy30,,No,11702,,No,0.55,0.004,0.03,19.6,0,0,44.86,0,,0,0,0,0,4.02,29.2,0,,,0.45,0,1.29,0,0,0,0,0,0,1112,
2618,Inconel718KC1544,1135.6,No,37810.8,DoublePrime,No,0.31,0.0055,0.071,0.39,17.8,0,18.06,0,0,0,0.11,2.94,0,6.03,53.27,0.001,0,0,0.95,0,0.52,0,0,0,0,0,0,,10.7
2619,Inconel718,972,No,11694,DoublePrime,No,0.59,0,0.037,0.13,18.3,0,18,0,0,0,0,2.97,0,5.45,53.5,0,0,0,0.1,0,0.92,0,0,0,0,0,0,,31
2620,UnitempAF2-1DA6,913,No,16756,GammaPrime,No,4,0.015,0.04,10,12,0,0,0,0,0,0,2.7,0,0,60,0,0,0,0,0,2.8,0,1.5,0,0,0,0.1,,25.9
2621,Inconel713C,828,No,0,GammaPrime,No,6.2,0.011,0.1,0,13.1,0,0,0,0,0,0,4.5,0,1.6,71.87,0,0,0,0,1.75,0.8,0,0,0,0,0,0.07,,7.4
2622,Udimet520,,No,36820,,No,2,0.005,0.05,12,19,0,0,0,,0,0,6,0,0,57,0,,,0,0,3,0,1,0,0,0,0,725,
2623,CMSX2-singlecrystal,860,No,27594,GammaPrime,No,5.6,0,0,4.6,8,0,0,0,0,0,0,0.6,0,0,66,0,0,0,0,5.8,0.9,0,7.9,0,0,0,0,,20
2624,Rene220,877,No,0,DoublePrime,No,1.3,0.015,0.04,8,20.1,0,1,0,0,0,0,2.4,0,1,60.95,0,0,0,0.5,2.1,2.5,0,0,0,0,0,0.1,,
2625,Inconel718,1193,No,11694,DoublePrime,No,0.59,0,0.037,0.13,18.3,0,18,0,0,0,0,2.97,0,5.45,53.5,0,0,0,0.1,0,0.92,0,0,0,0,0,0,,16
2626,HaynesR-41,,No,16476,,No,1.5,0.006,0.09,11,19,0,5,,,0,0.1,10,0,0,49.7,0,,,0.5,0,3.1,0,0,0,0,0,0,,
2627,UDM56,,No,2326,,No,4.5,0.07,0.02,5,16,0,0,0,,0,0,1.5,0,0,64,0,,,0,0,2,0.5,6,0,0,0,0.03,950,
2628,Udimet720P/M,,No,24006,,No,2.5,0.02,0.025,14.75,16,0,0,0,,0,0,3,0,0,57.41,0,,,0,0,5,0,1.25,0,0,0,0.035,1510,
2629,Rene125+Hf,720,No,0,GammaPrime,No,4.8,0.015,0.11,10,8.5,0,0,1.4,0,0,0,2,0,0,59,0,0,0,0,3.8,2.5,0,8,0,0,0,0.05,,12
2630,Inconel713+Hf,,No,0,,No,5.9,0.015,0.05,0,12,0,0,0,,0,0,4.5,0,2,74,1.3,,,0,0,0.6,0,0,0,0,0,0.05,655,
2631,TMW2,,No,32160,,No,2.3,0.02,0.03,21.8,14.4,0,0,0,,0,0,2.8,0,0,51.42,0,,,0,0,5.9,0,1.3,0,0,0,0.03,108,
2632,MA0754,,No,0,,No,0.3,0,0.05,0,20,0,1,,,0,0,0,0,0,77.55,0,,,0,0,0.5,0,0,0,0,0,0,,
2633,NimonicPE.16,550,No,16934,GammaPrime,No,1.2,0.02,0.05,1,16.5,0,33,0,0,0,0.1,1.1,0,0,43,0,0,0,0.1,0,1.2,0,0,0,0,0,0,,
2634,Inconel738,,No,0,,No,3.51,0.011,0.18,8.5,16.2,0,0,0,,0,0,2.65,0,0.94,61.85,0,,,0,0.1,3.43,0,2.53,0,0,0,0.1,1031,
2635,Inconel718,513,No,11708,DoublePrime,Yes,0.5,0.005,0.04,0,18.5,0,18.5,0,0,0,0,3,0,2,55.6,0,0,0,0,0,0.9,0,0,0,0,0,0,,
2636,Inconel617,,No,1177,,No,1,0,0.07,12.5,22,0,0,0,,0,0,9,0,0,54,0,,,0,0,0.3,0,0,0,0,0,0,740,
2637,Nimonic075,,No,1052,,No,0,0,0.1,0,19.5,0,3,0,,0,0.3,0,0,0,76,0,,,0.3,0,0.4,0,0,0,0,0,0,675,
2638,Alloy101,,No,35200,,No,3.4,0.015,0.16,9,12.2,0,0,0,,0,0,1.95,0,0,60.17,1,,,0,3.95,4.1,0,3.95,0,0,0,0.11,1504,
2639,Nimonic080A,830,No,19896,GammaPrime,No,1.4,0.003,0.06,0,19.5,0,0,0,0,0,0.3,0,0,0,76,0,0,0,0.3,0,2.4,0,0,0,0,0,0.06,,16
2640,GMR-235,,No,0,,No,3,0.06,0.15,0,15.5,0,10,0,,0,0.3,5.3,0,0,63,0,,,0,0,2,0,0,0,0,0,0,710,
2641,Waspaloy,685,No,19640,GammaPrime,No,1.5,0.006,0.08,13.5,19,0,2,0,0,0,0.1,4.3,0,0,56.31,0,0,0,0.15,0,3,0,0,0,0,0,0.05,,34.2
2642,Inconel718KC1543,,No,11670,,No,1.12,0.0099,0.058,0.36,17.4,0.005,14.94,0,,0,0.11,3.02,0,6.47,54.2,0,,,0.92,0,1.37,0,0,0,0,0,0,1434.8,
2643,Inconel718p4,,No,27840,,No,0.52,0.006,0.02,0,18.45,0.0083,18.94,,,0,0.02,3.05,0,5.17,52.76,0,,,0.05,0,1.01,0,0,0,0,0,0,,
2644,B-1900,,No,13320,,No,6,0.013,0.13,10,8,0,0,0,,0,0,6,0,0,68.78,0,,,0,0,1,0,0,0,0,0,0.08,787,
2645,Haynes282,,No,10566,,No,1.5,0.005,0.06,10,20,0,1.5,,,0,0.3,9.3,0,0,55.09,0,,,0.15,0,2.1,0,0,0,0,0,0,,
2646,RR1000+,,No,7800,,No,3.1,0.02,0.045,17,15,0,0,0,,0,0,4.5,0,0,53.53,0.35,,,0,2,4.4,0,0,0,0,0,0.06,1151,
2647,MAR-M421,,No,0,,No,4.3,0.015,0.14,9.5,15.8,0,0,,,0,0,2,0,2,61,0,,,0,0,1.8,0,3.8,0,0,0,0.05,,
2648,AEREX350,752,No,4021,YprimeandEta,No,0.84,0.021,0.019,25.15,17.03,0,0,0,0,0,0,3.05,0,1.13,44.69,0.004,0,0,0,4.02,2.07,0,2.17,0,0,0,0,,52.3
2649,Inconel718,896,No,12715,DoublePrime,No,0.63,0,0.05,0,17.9,0,18.84,0,0,0,0.18,3,0,5.1,52.96,0,0,0,0.22,0,1.12,0,0,0,0,0,0,,29.1
2650,Unnamedalloy1,,No,999,,No,0,0,0,0,24,0,34.2,,,0,0,0,0,1*,40,0,,,0,0,1*,0,0,0,0,0,0,,
2651,Waspaloy,,No,36708,,No,1.3,0.006,0.08,13.5,19.5,0,0,,,0,0,4.3,0,0,58,0,,,0,0,3,0,0,0,0,0,0,,
2652,Inconel718KC1555,,No,11670,,No,0.64,0.006,0.06,0.36,17.8,0.001,17.43,0,,0,0.11,2.98,0,5.31,53.23,0,,,0.61,0,1.45,0,0,0,0,0,0,1425.1,
2653,Rene63,,No,16821,,No,3.8,0.01,0.02,15,14,0,0,,,0,0,6,0,0,58.62,0,,,0,0,2.5,0,0,0,0,0,0.05,,
2654,Inconel783,,No,15205,,No,5.4,0,0.008,35,3.3,0,25,0,,0,0,0,0,3,28.03,0,,,0.06,0,0.2,0,0,0,0,0,0,1276,
2655,Rene220,,No,0,,No,1.3,0.015,0.04,4,20.1,0,1,0,,0,0,2.4,0,1,64.95,0,,,0.5,2.1,2.5,0,0,0,0,0,0.1,911,
2656,Inconel718Dir.Age,1365,No,10712,DoublePrime,No,0.5,0,0.04,0,19,0,18.5,0,0,0,0.2,3,0,5.1,52.5,0,0,0,0.2,0,0.9,0,0,0,0,0,0,,16
2657,Udimet720,,No,14386,,No,2.5,0.033,0.035,14.7,18,0,0,0,,0,0,3,0,0,55.15,0,,,0,0,5,0,1.25,0,0,0,0.03,973,
2658,Haynes242,504,No,4500,Solution,No,0,0,0,0,8,0,0,0,0,0,0,25,0,0,66,0,0,0,0,1,0,0,0,0,0,0,0,,
2659,RR1000,1100,No,17320,GammaPrime,Yes,3,0.015,0.027,18.5,15,0,0,0.75,0,0,0,5,0,0,52.05,0,0,0,0,2,3.6,0,0,0,0,0,0.06,,18.7
2660,Inconel713C,740,No,0,GammaPrime,No,6.1,0.012,0.12,0,12.5,0,0,0,0,0,0,4.2,0,2,74,0,0,0,0,0,0.8,0,0,0,0,0,0.1,,8
2661,Inconel718,,No,13849,,No,0.5,0,0.04,0,19,0,18.5,0,,0,0.2,3,0,5.1,52.5,0,,,0.2,0,0.9,0,0,0,0,0,0,1025,
2662,Inconel718,1075,No,12630,DoublePrime,No,2.04,0.0019,0.048,0,16.6,0,13.71,0,0,0,0,3.09,0,3.55,57.45,0,0,0,0,0,1.21,0,2.3,0,0,0,0,,20.9
2663,Waspaloy1727,540.2,No,44108,GammaPrime,No,1.34,0.003,0.033,5.8,18.9,0,0,0,0,0,0,3.92,0,0,67,0,0,0,0,0,2.94,0,0,0,0,0,0.06,,
2664,RR7080,,No,17420,,No,5.5,0.015,0.14,10,9,0,0,,,0,0,0,0,0,61,1.5,,,0,2.5,1.5,0,10,0,0,0,0.05,,
2665,Udimet720P_M,1131,No,23914,GammaPrime,Yes,2.5,0.03,0.025,14.75,16,0,0,0,0,0,0,3,0,0,57.41,0,0,0,0,0,5,0,1.25,0,0,0,0.035,,20.5
2666,Inconel625,738,No,1521038,DoublePrime,No,0.2,0,0.05,0,21.5,0,2,0,0,0,0.2,9,0,3.6,63.05,0,0,0,0.2,0,0.2,0,0,0,0,0,0,,26
2667,Udimet720P/M,,No,24006,,No,2.5,0.04,0.025,14.75,16,0,0,0,,0,0,3,0,0,57.41,0,,,0,0,5,0,1.25,0,0,0,0.035,1586,
2668,Udimet700,,No,41192,,No,4.42,0.03,0.06,18.8,15.5,0,0.15,,,0,0.1,5.1,0,0,52.28,0,,,0.1,0,3.41,0,0,0,0,0,0.05,,
2669,Nimonic75,,No,1,,No,0,0,0.1,0,19.5,0,3,,,0,0.3,0,0,0,76,0,,,0.3,0,0.4,0,0,0,0,0,0,,
2670,Udimet720Li,,No,23992,,No,2.54,0.018,0.013,14.52,16.06,0,0,0,,0,0,3.08,0,0,57.53,0,,,0,0,5.04,0,1.2,0,0,0,0,1217,
2671,Inconel718P/M,,No,12676,,No,5.45,0,0.04,0,18.61,0,18.61,0,,0,0,3.02,0,0,53.35,0,,,0,0,0.92,0,0,0,0,0,0,1451,
2672,Waspaloy1652,806,No,44108,GammaPrime,No,1.32,0.003,0.035,10,19.4,0,0,0,0,0,0,4.02,0,0,62.11,0,0,0,0,0,3.05,0,0,0,0,0,0.06,,25.3
2673,Astroloy,,No,41520,,No,4.15,0,0.036,17,14.7,0,0.22,0,,0,0.05,3.4,0,0,55.43,0,,,0.04,0,3.57,0,0,0,0,0,0,1346,
2674,Inconel718KC1540,1049.4,No,37810.8,DoublePrime,No,0.67,0.0083,0.063,0.26,17.34,0,18.46,0,0,0,0.14,3,0,5.41,53.34,0.005,0,0,1.03,0,0.94,0,0,0,0,0,0,,10.1
2675,Inconel718,1115,No,12630,DoublePrime,No,2.04,0.0019,0.048,0,16.6,0,13.71,0,0,0,0,3.09,0,3.55,57.45,0,0,0,0,0,1.21,0,2.3,0,0,0,0,,21.6
2676,Alloy101,1227,No,35200,GammaPrime,No,3.4,0.015,0.16,9,12.2,0,0,1,0,0,0,1.95,0,0,60.17,0,0,0,0,3.95,4.1,0,3.95,0,0,0,0.11,,20
2677,Inconel718KC1544,1095.6,No,37810.8,DoublePrime,No,0.31,0.0055,0.071,0.39,17.8,0,18.06,0,0,0,0.11,2.94,0,6.03,53.27,0.001,0,0,0.95,0,0.52,0,0,0,0,0,0,,10.6
2678,Udimet700,,No,41192,,No,4.42,0.03,0.06,18.8,15.5,0,0.15,,,0,0.1,5.1,0,0,52.28,0,,,0.1,0,3.41,0,0,0,0,0,0.05,,
2679,Udimet500,855,No,36708,GammaPrime,No,2.9,0.006,0.08,18.5,18,0,0,0,0,0,0,4,0,0,54,0,0,0,0,0,2.9,0,0,0,0,0,0.05,,16
2680,WaspaloyER1,,No,19620,,No,1.3,0.015,0.039,13.43,19.72,0,0,0,,0,0,4.32,0,0,58.18,0,,,0,0,3,0,0,0,0,0,0,1411,
2681,Inconel939,875,No,43394,GammaPrime,No,1.9,0.009,0.15,19,22.5,0,0,0,0,0,0,0,0,1,48,0,0,0,0,1.4,3.7,0,2,0,0,0,0.09,,6
2682,Nimonic080A,740,No,19896,GammaPrime,No,1.4,0.003,0.06,0,19.5,0,0,0,0,0,0.3,0,0,0,76,0,0,0,0.3,0,2.4,0,0,0,0,0,0.06,,25
2683,Waspaloy1650,874,No,44108,GammaPrime,No,1.35,0.004,0.035,13.5,19.4,0,0,0,0,0,0,4.05,0,0,58.53,0,0,0,0,0,3.07,0,0,0,0,0,0.06,,26.4
2684,MA0754,,No,0,,No,0.3,0,0.05,0,20,0,1,,,0,0,0,0,0,77.55,0,,,0,0,0.5,0,0,0,0,0,0,,
2685,CH98,962,No,11284,GammaPrime,Yes,4,0.03,0.03,18,12,0,0,0,0,0,0,4,0,0,53.91,0,0,0,0,4,4,0,0,0,0,0,0.03,,
2686,AlloyT+,,No,6016,,No,3.1,0.02,0.045,17,15,0,0,,,0,0,4,0,0,53.88,0,,,0,2.5,4.4,0,0,0,0,0,0.06,,
2687,Inconel939,596,No,10640,GammaPrime,No,1.9,0.01,0.15,19,22.5,0,0,0,0,0,0,0,0,1,48.24,0,0,0,0,1.4,3.7,0,2,0,0,0,0.1,,4.9
2688,Inconel706,,No,14223,,No,0.24,0.0043,0.042,0,15.78,0.003,38.2,0,,0,0.07,0,0,2.99,40.93,0,,,0.09,0,1.65,0,0,0,0,0,0,1310,
2689,Waspaloy12,1041,No,19620,GammaPrime,No,1.35,0.03,0.018,14,18.9,0,0,0,0,0,0,4.1,0,0,58.5,0,0,0,0,0,3.1,0,0,0,0,0,0,,28
2690,AlloyT+,,No,7800,,No,3.1,0.02,0.045,17,15,0,0,0,,0,0,4,0,0,53.88,0,,,0,2.5,4.4,0,0,0,0,0,0.06,1281,
2691,B-1900,841,No,13320,GammaPrime,No,6,0.013,0.13,10,8,0,0,0,0,0,0,6,0,0,68.78,0,0,0,0,3,1,0,0,0,0,0,0.08,,6.2
2692,Inconel718p3,,No,27840,,No,0.52,0.006,0.03,0,18.56,0.0033,18.76,0,,0,0.02,3.01,0,5.24,52.79,0,,,0.06,0,1,0,0,0,0,0,0,1151,
2693,J16,,No,7150,,No,0.1,0,0.008,0,12.2,0,0,,,0,0,15.5,0,0,64.52,0,,,0,1,0,0,6.6,0,0,0,0,,
2694,Alloy903,,No,11650,,No,0.81,0.006,0.03,15,0.16,0,43.25,0,,0,0,0,0,1.47,37.8,0,,,0,0,1.47,0,0,0,0,0,0,928,
2695,Nimonic115,,No,13279,,No,4.9,0.16,0.15,13.2,14.3,0,0,0,,0,0,0,0,0,60,0,,,0,0,3.7,0,0,0,0,0,0.04,830,
2696,GH220,,No,10980,,No,4.12,0.013,0.046,14.55,9.9,0.004,0,,,0.019,0.02,5.4,0,0,57.97,0,,,0.06,0,2.3,0.27,5.35,0,0,0,0,,
2697,Inconel100GATORIZE,,No,0,,No,5,0.03,0.07,18.5,12.4,0,0,,,0,0,3.2,0,0,55.8,0,,,0,0,4.3,0.8,0,0,0,0,0.06,,
2698,Inconel718,,No,17904,,No,0.5,0,0.04,0,19,0,18.5,0,,0,0.2,3,0,5.1,52.5,0,,,0.2,0,0.9,0,0,0,0,0,0,1228,
2699,Inconel718P_M,1221,No,12566,DoublePrime,Yes,5.45,0,0.04,0,18.61,0,18.61,0,0,0,0,3.02,0,0,53.35,0,0,0,0,0,0.92,0,0,0,0,0,0,,15.6
2700,Waspaloy,800,No,19640,GammaPrime,No,1.5,0.006,0.08,13.5,19,0,2,0,0,0,0.1,4.3,0,0,56.31,0,0,0,0.15,0,3,0,0,0,0,0,0.05,,21
2701,Udimet720P_M,1177,No,23914,GammaPrime,Yes,2.5,0.02,0.025,14.75,16,0,0,0,0,0,0,3,0,0,57.41,0,0,0,0,0,5,0,1.25,0,0,0,0.035,,19
2702,Unnamedalloy21,,No,0,,No,6,0.02,0.039,0,6,0,0,,,0,0,2,0,1.5,73.34,0,,,0,0,0,0,11,0,0,0,0.1,,
2703,Rene95,,No,22669,,No,3.5,0.009,0.074,8.12,13.66,0.006,0.11,0,,0,0,3.46,0.0028,3.45,61.5,0,,,0,0,2.54,0,3.42,0,0,0,0.044,1338,
2704,Inconel731X,,No,0,,No,5.6,0.014,0.16,9.72,9.6,0,0.23,,,0,0,2.46,0,0,66.66,0,,,0.045,0,4.66,0.85,0,0,0,0,0,,
2705,HaynesR-41,752,No,16476,GammaPrime,No,1.5,0.006,0.09,11,19,0,5,0,0,0,0.1,10,0,0,49.7,0,0,0,0.5,0,3.1,0,0,0,0,0,0,,16.7
2706,HastelloyS,340,No,0,Solution,No,0.3,0,0,0,15.5,0,1,0,0.05,0,0.5,14.5,0,0,67,0,0,0,0.4,0,0,0,0,0,0,0,0,,50
2707,Alloy909,,No,11702,,No,0.06,0.007,0.01,13.2,0.03,0,45.22,0,,0,0,0,0,1.42,38.2,0,,,0.43,0,1.42,0,0,0,0,0,0,1069,
2708,Inconel718P_M,1236,No,12454,DoublePrime,Yes,5.45,0,0.04,0,18.61,0,18.61,0,0,0,0,3.02,0,0,53.35,0,0,0,0,0,0.92,0,0,0,0,0,0,,17.9
2709,Allvac718PLUS,1165,No,50890,GammaPrime,No,1.5,0.005,0.02,9.1,17.4,0,9.7,0,0,0,0,2.7,0,5.5,52.36,0.013,0,0,0,0,0.7,0,1,0,0,0,0,,
2710,SEL-15,,No,3040,,No,5.4,0.015,0.07,14.5,11,0,0,,,0,0,6.5,0,0.5,58,0,,,0,0,2.5,0,1.5,0,0,0,0,,
2711,Waspaloy,829,No,19640,GammaPrime,No,1.5,0.006,0.08,13.5,19,0,2,0,0,0,0.1,4.3,0,0,56.31,0,0,0,0.15,0,3,0,0,0,0,0,0.05,,22.7
2712,Nimonic080A,,No,19896,,No,1.4,0.003,0.06,0,19.5,0,0,0,,0,0.3,0,0,0,76,0,,,0.3,0,2.4,0,0,0,0,0,0.06,795,
2713,GMR-235,565,No,0,GammaPrime,No,3,0.06,0.15,0,15.5,0,10,0,0,0,0.3,5.3,0,0,63,0,0,0,0,0,2,0,0,0,0,0,0,,3
2714,Inconel718KC1556,,No,11670,,No,1.36,0.0059,0.054,0.36,17.56,0.002,17.17,0,,0,0.1,2.99,0,5.25,53.59,0,,,0.65,0,0.9,0,0,0,0,0,0,1374.8,
2715,Udimet710,1111,No,18722,GammaPrime,No,2.48,0.015,0.06,15.5,17.8,0,0.14,0,0,0,0.03,3.17,0,0,54.09,0,0,0,0,0,4.97,0,1.75,0,0,0,0,,25.4
2716,Inconel706,767,No,11694,Both,No,0.24,0,0.021,0.03,16.2,0,37.3,0,0,0,0,0.05,0,3,41.59,0,0,0,0.05,0,1.52,0,0,0,0,0,0,,23
2717,Astroloy,,No,41520,,No,3.87,0.02,0.015,16.9,14.8,0,0.4,,,0,0,5.1,0,0,55.43,0,,,0.02,0,3.45,0,0,0,0,0,0,,
2718,Inconel718Super,,No,11639,,No,0.5,0,0.04,0,19,0,18.5,0,,0,0.2,3,0,5.1,52.5,0,,,0.2,0,0.9,0,0,0,0,0,0,1350,
2719,Inconel731X,,No,0,,No,5.6,0.014,0.16,9.72,9.6,0,0.23,,,0,0,2.46,0,0,66.66,0,,,0.045,0,4.66,0.85,0,0,0,0,0,,
2720,MA0754,,No,0,,No,0.3,0,0.05,0,20,0,1,,,0,0,0,0,0,77.55,0,,,0,0,0.5,0,0,0,0,0,0,,
2721,Inconel713C,,No,4820,,No,6,0.008,0.07,0,13.2,0,0,,,0,0,4.4,0,2,73.47,0,,,0,0,0.8,0,0,0,0,0,0.05,,
2722,Cabot214,,No,4484,,No,4.5,0,0,0,16,0,2.5,0,,0,0,0,0,0,75,0,,,0,0,0,0,0,0,0,0,0,715,
2723,Unnamedalloy5,637,No,12349,GammaPrime,No,1.65,0,0.05,0,20,0,0,0,0,0,0,0,0,0,75.8,0,0,0,0,0,2.5,0,0,0,0,0,0,,7.5
2724,Inconel600,,No,2242,,No,0,0,0.08,0,15.5,0,8,,,0,0.5,0,0,0,76,0,,,0.2,0,0,0,0,0,0,0,0,,
2725,Nimonic105,,No,35124,,No,4.7,0.005,0.13,20,15,0,0,0,,0,0.3,5,0,0,53,0,,,0.3,0,1.2,0,0,0,0,0,0.1,1180,
2726,MA6000,,No,0,,No,4.5,0.01,0.05,0,15,0,1,,,0,0,2,0,0,69.84,0,,,0,2,2.5,0,2,0,0,0,0,,
2727,Inconel625,545,No,1521038,DoublePrime,No,0.2,0,0.05,0,21.5,0,2,0,0,0,0.2,9,0,3.6,63.05,0,0,0,0.2,0,0.2,0,0,0,0,0,0,,62
2728,Haynes282,,No,10566,,No,1.5,0.005,0.06,10,20,0,1.5,,,0,0.3,7.2,0,0,57.19,0,,,0.15,0,2.1,0,0,0,0,0,0,,
2729,Inconel718,854,No,6146,DoublePrime,No,0.52,0,0.018,0,17.64,0,19.74,0,0,0,0,2.89,0,5.08,53.16,0,0,0,0,0.01,0.94,0,0,0,0,0,0,,32.7
2730,Inconel625,822,No,12022,DoublePrime,Yes,0.28,0,0.026,0,21.28,0,1.41,0,0,0,0.03,8.97,0.005,3.79,63.87,0,0,0,0.07,0,0.27,0,0,0,0,0,0,,26
2731,Rene95,1455,No,13253,GammaPrime,Yes,3.43,0.009,0.07,7.85,13.63,0,0,0,0,0,0,3.5,0,3.46,62,0.007,0,0,0.01,0,2.48,0,3.5,0,0,0,0.05,,10
2732,Udimet720P/M,,No,23914,,No,2.5,0.04,0.025,14.75,16,0,0,0,,0,0,3,0,0,57.41,0,,,0,0,5,0,1.25,0,0,0,0.035,1558,
2733,MAR-M247:WST,,No,203820,,No,5.42,0.015,0.13,10,8.4,0,0.08,0,,0,0,0.78,0,0,59.81,1.41,,,0,2.9,1.03,0,10,0,0,0,0.03,382,
2734,Inconel706,883,No,14223,Both,No,0.24,0.0045,0.045,0,15.75,0,39.03,0,0,0,0.06,0,0,2.89,40.19,0.002,0,0,0.13,0,1.66,0,0,0,0,0,0,,23
2735,Nimonic080A,,No,19896,,No,1.4,0.003,0.06,0,19.5,0,0,,,0,0.3,0,0,0,76,0,,,0.3,0,2.4,0,0,0,0,0,0.06,,
2736,Inconel625,,No,6447,,No,0.28,0,0.026,0,21.28,0,1.41,0,,0,0.03,8.97,0.005,3.79,63.87,0,,,0.07,0,0.27,0,0,0,0,0,0,1138,
2737,Inconel625,,No,3368,,No,0.28,0,0.02,0,21.56,0,1.41,0,,0,0.05,8.92,0.007,3.77,63.67,0,,,0.05,0,0.26,0,0,0,0,0,0,969,
2738,Inconel939,,No,43394,,No,1.9,0.009,0.15,19,22.5,0,0,,,0,0,0,0,1,48,0,,,0,1.4,3.7,0,2,0,0,0,0.09,,
2739,Inconel713C,,No,0,,No,6.3,0.011,0.09,0,13.5,0,0,,,0,0,4.6,0,1.8,71.33,0,,,0,1.5,0.8,0,0,0,0,0,0.07,,
2740,Udimet710,,No,41416,,No,2.5,0.02,0.07,15,18,0,0,0,,0,0,3,0,0,55,0,,,0,0,5,0,1.5,0,0,0,0,1150,
2741,MA0754,,No,0,,No,0.3,0,0.05,0,20,0,1,,,0,0,0,0,0,77.55,0,,,0,0,0.5,0,0,0,0,0,0,,
2742,Rene95,,No,13253,,No,3.43,0.009,0.07,7.85,13.63,0.007,0,0,,0,0,3.5,0,3.46,62,0,,,0.01,0,2.48,0,3.5,0,0,0,0.05,1737,
2743,Inconel713+Hf,,No,0,,No,5.9,0.015,0.05,0,12,0,0,,,0,0,4.5,0,2,74,1.3,,,0,0,0.6,0,0,0,0,0,0.05,,
2744,Rene125+Hf,690,No,0,GammaPrime,No,4.8,0.015,0.11,10,8.5,0,0,1.4,0,0,0,2,0,0,59,0,0,0,0,3.8,2.5,0,8,0,0,0,0.05,,
2745,Udimet710,,No,18722,,No,2.48,0.015,0.06,15.5,17.8,0,0.14,0,,0,0.03,3.17,0,0,54.09,0,,,0,0,4.97,0,1.75,0,0,0,0,941.2,
2746,Cabot214,,No,4484,,No,4.5,0,0,0,16,0,2.5,0,,0,0,0,0,0,75,0,,,0,0,0,0,0,0,0,0,0,440,
2747,PWA1480-singlecrystal,,No,23404,,No,5,0,0,5,10,0,0,,,0,0,0,0,0,63,0,,,0,12,1.5,0,4,0,0,0,0,,
2748,NimonicPK.33,920,No,3670.75,GammaPrime,No,2,0.03,0.05,14,18.5,0,0.3,0,0,0,0.1,7,0,0,56,0,0,0,0.1,0,2,0,0,0,0,0,0,,
2749,Haynes263,,No,10566,,No,0.6,0.005,0.06,20,20,0,0.7,,,0,0.4,6,0,0,49.64,0,,,0.2,0,2.4,0,0,0,0,0,0,,
2750,HastelloyX,,No,1121,,No,0,0,0.1,1.5,22,0,18.5,,,0,0.5,9,0,0,47,0,,,0.5,0,0,0,0.6,0,0,0,0,,
2751,CMSX2-singlecrystal,,No,27594,,No,5.6,0,0,4.6,8,0,0,,,0,0,0.6,0,0,66,0,,,0,5.8,0.9,0,7.9,0,0,0,0,,
2752,Inconel713C,762,Yes,19620,GammaPrime,No,6.2,0.011,0.1,0,13.1,0,0,0,0,0,0,4.5,0,1.6,71.87,0,0,0,0,1.75,0.8,0,0,0,0,0,0.07,,6.6
2753,MAR-M247:WWS,860,Yes,24530,GammaPrime,No,5.57,0.016,0.14,10.05,8.51,0,0.16,1.55,0,0,0,0.71,0,0,59.31,0,0,0,0,2.99,1.09,0,9.87,0,0,0,0.03,,4
2754,AlloyT+B,,No,7800,,No,3.1,0.035,0.045,17,15,0,0,0,,0,0,4,0,0,53.86,0,,,0,2.5,4.4,0,0,0,0,0,0.06,1162,
2755,KM4CP,,No,11176,,No,3.7,0.019,0.0429,17.85,12.44,0,0,0,,0.0046,0,3.99,0,1.92,55.62,0.137,,,0,0,4.24,0,0.02,0,0,0,0.0205,1369,
2756,Nimonic115,,No,13279,,No,4.9,0.16,0.15,13.2,14.3,0,0,,,0,0,0,0,0,60,0,,,0,0,3.7,0,0,0,0,0,0.04,,
2757,Inconel718KC1554,,No,11781.11111,,No,0.61,0.0044,0.061,0.36,17.86,0.001,19.95,0,,0,0.12,2.95,0,3.64,52.38,0,,,0.64,0,0.96,0,0,0,0,0,0,1175.6,
2758,Inconel625,415,No,1149,DoublePrime,No,0.2,0,0.05,0,21.5,0,2.5,0,0,0,0.2,9,0,3.6,61,0,0,0,0.2,0,0.2,0,0,0,0,0,0,,50
2759,KM42,,No,11176,,No,3.46,0.023,0.035,17.66,12.44,0,0,0,,0.0122,0,3.87,0,1.88,56.22,0,,,0,0,4.26,0,0.11,0,0,0,0.026,1358,
2760,Inconel718_Ta,,No,11876,,No,0.47,0.0043,0.044,0,19.2,0,18,0,,0,0,3,0,0.02,49.1,0,,,0.02,9.1,1.04,0,0,0,0,0,0,844,
2761,Udimet720,1111,No,20232,GammaPrime,No,2.5,0.033,0.035,14.7,18,0,0,0,0,0,0,3,0,0,55.15,0,0,0,0,0,5,0,1.25,0,0,0,0.03,,25.4
2762,Inconel718p4,,No,27840,,No,0.52,0.006,0.02,0,18.45,0.0083,18.94,0,,0,0.02,3.05,0,5.17,52.76,0,,,0.05,0,1.01,0,0,0,0,0,0,1423,
2763,Ticolloy12,,No,0,,No,0.94,0.003,0.032,0,17.53,0,17.83,0,,0.001,0,3.05,0,5.72,53.93,0,,,0,0,0.96,0,0,0,0,0,0,1265,
2764,Inconel718,342,No,11708,DoublePrime,Yes,0.5,0.005,0.04,0,18.5,0,18.5,0,0,0,0,3,0,4,53.6,0,0,0,0,0,0.9,0,0,0,0,0,0,,
2765,Udimet500,,No,36708,,No,2.9,0.006,0.08,18.5,18,0,0,,,0,0,4,0,0,54,0,,,0,0,2.9,0,0,0,0,0,0.05,,
2766,Inconel713C,,No,34420,,No,6.3,0.011,0.09,0,12.7,0,0,,,0,0,4.5,0,1,70.93,0,,,0,3.6,0.8,0,0,0,0,0,0.07,,
2767,J5,497,No,5100,Solution,No,0.1,0,0.01,0,12.3,0,0,0,0,0,0,22,0,0,64.51,0,0,0,0,1,0,0,0,0.08,0,0,0,,
2768,AlloyT+B,,No,7960,,No,3.1,0.035,0.045,17,15,0,0,,,0,0,4,0,0,53.86,0,,,0,2.5,4.4,0,0,0,0,0,0.06,,
2769,Nimonic090,,No,19896,,No,1.5,0.003,0.07,16.5,19.5,0,0,,,0,0.3,0,0,0,59,0,,,0.3,0,2.5,0,0,0,0,0,0.06,,
2770,AlloyT+,,No,7960,,No,3.1,0.02,0.045,17,15,0,0,0,,0,0,4,0,0,53.88,0,,,0,2.5,4.4,0,0,0,0,0,0.06,1033,
2771,Nimonic115,725,No,8379,GammaPrime,No,4.9,0.16,0.15,13.2,14.3,0,0,0,0,0,0,0,0,0,60,0,0,0,0,0,3.7,0,0,0,0,0,0.04,,30
2772,Inconel718,,No,11666,,No,0.51,0,0.008,0,17.92,0,18.97,,,0,0,2.92,0,5.24,53.49,0,,,0,0.01,0.93,0,0,0,0,0,0,,
2773,Unnamedalloy8,,No,0,,No,5.55,0,0,15,10,0,0,,,0,0,3.5,0,0,60.75,0,,,0,0,5.2,0,0,0,0,0,0,,
2774,MAR-M247:WWS,,No,203820,,No,5.57,0.016,0.14,10.05,8.51,0,0.16,0,,0,0,0.71,0,0,59.31,1.55,,,0,2.99,1.09,0,9.87,0,0,0,0.03,983,
2775,Ticolloy12,795,No,0,Both,No,0.94,0.003,0.032,0,17.53,0,17.83,0,0,0.001,0,3.05,0,5.72,53.93,0,0,0,0,0,0.96,0,0,0,0,0,0,,28
2776,Inconel738,,No,0,,No,3.39,0.011,0.17,8.57,15.91,0,0,0,,0,0,2.59,0,0.02,62.22,0,,,0,1.68,3.34,0,2.53,0,0,0,0.1,1035,
2777,Nimonic080A,,No,19896,,No,1.4,0.003,0.06,0,19.5,0,0,0,,0,0.3,0,0,0,76,0,,,0.3,0,2.4,0,0,0,0,0,0.06,310,
2778,N-155,530,No,4441,Solution,No,0,0,0.15,20,21,0,30,0,0,0,1.5,3,0.15,1,20,0,0,0,0.5,0,0,0,2.5,0,0,0,0,,37
2779,Inconel600,220,No,2242,Solution,No,0,0,0.08,0,15.5,0,8,0,0,0,0.5,0,0,0,76,0,0,0,0.2,0,0,0,0,0,0,0,0,,41
2780,Waspaloy1651,905,No,44108,GammaPrime,No,1.35,0.004,0.031,12.4,19.4,0,0,0,0,0,0,4.05,0,0,59.64,0,0,0,0,0,3.07,0,0,0,0,0,0.06,,26.4
2781,Inconel718_Ta,,No,9141,,No,0.47,0.0043,0.044,0,19.2,0,18,0,,0,0,3,0,0.02,49.1,0,,,0.02,9.1,1.04,0,0,0,0,0,0,911,
2782,Rene41,,No,16424,,No,1.5,0.005,0.09,11,19,0,0,0,,0,0,10,0,0,55,0,,,0,0,3.1,0,0,0,0,0,0,1400,
2783,Ta718,798,No,11708,DoublePrime,Yes,0.5,0.001,0.03,0,20.4,0,18.9,0,0,0,0,3.3,0,0,48.5,0,0,0,0,7.2,0.9,0,0,0,0,0,0,,20.6
2784,MAR-M252,1065,No,16312,GammaPrime,No,1,0.005,0.15,10,20,0,0,0,0,0,0.5,10,0,0,55,0,0,0,0.5,0,2.6,0,0,0,0,0,0,,19.9
2785,Udimet720,,No,23398,,No,2.5,0.017,0.015,14.75,16,0,0,0,,0,0,3,0,0,57.43,0,,,0,0,5,0,1.25,0,0,0,0.035,1613,
2786,Incoloy909,,No,11694,,No,0,0.001,0.01,13,0,0,42,0,,0,0,0,0,4.7,38,0,,,0.4,0,1.5,0,0,0,0,0,0,1310,
2787,Inconel625,,No,3805,,No,0.28,0,0.02,0,21.56,0,1.41,0,,0,0.05,8.92,0.007,3.77,63.67,0,,,0.05,0,0.26,0,0,0,0,0,0,1077,
2788,Inconel713C,,No,0,,No,6.18,0.01,0.16,0.22,12.43,0,1.66,,,0,0.02,4.48,0,2.13,71.7,0,,,0.21,0,0.7,0,0,0,0,0,0.1,,
2789,Udimet720P_M,1131,No,23914,GammaPrime,Yes,2.5,0.02,0.025,14.75,16,0,0,0,0,0,0,3,0,0,57.41,0,0,0,0,0,5,0,1.25,0,0,0,0.07,,18
2790,Nimonic105,,No,35124,,No,4.7,0.005,0.13,20,15,0,0,0,,0,0.3,5,0,0,53,0,,,0.3,0,1.2,0,0,0,0,0,0.1,930,
2791,Inconel713C,800,No,0,GammaPrime,No,6,0.008,0.07,0,13.2,0,0,0,0,0,0,4.4,0,2,73.47,0,0,0,0,0,0.8,0,0,0,0,0,0.05,,10.2
2792,Udimet720Li,,No,23992,,No,2.54,0.018,0.013,14.52,16.06,0,0,,,0,0,3.08,0,0,57.53,0,,,0,0,5.04,0,1.2,0,0,0,0,,
2793,J15,635,No,4500,Solution,No,0.1,0,0.005,0,12.3,0,0,0,0,0,0,17.3,0,0,64.42,0,0,0,0,1,0,0,4.8,0.08,0,0,0,,
2794,MA6000,,No,0,,No,4.5,0.01,0.05,0,15,0,1,,,0,0,2,0,0,69.84,0,,,0,2,2.5,0,2,0,0,0,0,,
2795,Inconel713C,,No,4820,,No,6.3,0.011,0.09,0,12.7,0,0,,,0,0,4.5,0,1,70.93,0,,,0,3.6,0.8,0,0,0,0,0,0.07,,
2796,Inconel718,1111,No,10712,DoublePrime,No,0.7,0.004,0.035,0,17.8,0,18.3,0,0,0,0,2.9,0,5.4,53.86,0,0,0,0,0,1,0,0,0,0,0,0,,24
2797,AEREX350,,No,4021,,No,0.84,0.021,0.019,25.15,17.03,0.004,0,0,,0,0,3.05,0,1.13,44.69,0,,,0,4.02,2.07,0,2.17,0,0,0,0,792,
2798,Udimet500,895,No,36708,GammaPrime,No,2.9,0.006,0.08,18.5,18,0,0,0,0,0,0,4,0,0,54,0,0,0,0,0,2.9,0,0,0,0,0,0.05,,16
2799,Allvac718PLUS,,No,11666,,No,1.5,0,0,3,18,0,10,,,0,0,2.8,0,5.5,58.5,0,,,0,0,0.7,0,0,0,0,0,0,,
