Repository: Mackus101/Nickel_NN

File: dataWithHeat.csv (part 9 of 9)
,Name,"Tensile Strength, Yield",Heat treatment 1 Temperature,Heat treatment 1 Time,Heat treatment 2 Temperature,Heat treatment 2 Time,Heat treatment 3 Temperature,Heat treatment 3 Time,Heat treatment 4 Temperature,Heat treatment 4 Time,Heat treatment 5 Temperature,Heat treatment 5 Time,Al,B,C,Co,Cr,Cu,Fe,Hf,La,Mg,Mn,Mo,N,Nb,Ni,P,Re,Ru,Si,Ta,Ti,V,W,Y,Th,O,Zr,"Tensile Strength, Ultimate",Elongation at Break
2548,Udimet720,,1113,2,649,24,760,8,0,0,0,0,2.5,0.033,0.035,14.7,18,0,0,0,,0,0,3,0,0,55.15,0,,,0,0,5,0,1.25,0,0,0,0.03,1420,
2549,Waspaloy,208,1020,4,850,4,760,16,0,0,0,0,1.5,0.006,0.08,13.5,19,0,2,0,0,0,0.1,4.3,0,0,56.31,0,0,0,0.15,0,3,0,0,0,0,0,0.05,,57.6
2550,Unnamedalloy28,,1150,4,900,50,0,0,0,0,0,0,1.49,0,0.006,19.2,24.25,0,0,,,0,0,1.44,0,1.08,76.4,0,,,0,0,2.93,0,0,0,0,0,0,,
2551,Udimet720P/M,,1129,2,760,8,649,24,0,0,0,0,2.5,0.02,0.025,14.75,16,0,0,,,0,0,3,0,0,57.41,0.75,,,0,0,5,0,1.25,0,0,0,0.035,,
2552,Haynes282,,1121,2,1010,2,788,8,0,0,0,0,1.5,0.005,0.06,10,20,0,1.5,,,0,0.3,8.5,0,0,55.89,0,,,0.15,0,2.1,0,0,0,0,0,0,,
2553,RR1000,1020,1130,4,800,16,0,0,0,0,0,0,3,0.015,0.027,18.5,15,0,0,0.75,0,0,0,5,0,0,52.05,0,0,0,0,2,3.6,0,0,0,0,0,0.06,,28.3
2554,Inconel706,,980,3,720,1.5,620,8,0,0,0,0,0.26,0.0034,0.008,0,15.65,0.003,37.1,,,0,0.02,0.02,0.0046,2.96,42.38,0,,,0.05,0,1.54,0,0,0,0,0,0,,
2555,MA6000,,0,0,0,0,0,0,0,0,0,0,4.5,0.01,0.05,0,15,0,1,,,0,0,2,0,0,69.84,0,,,0,2,2.5,0,2,0,0,0,0,,
2556,Inconel939,,1160,4,1000,6,0,0,0,0,0,0,1.9,0.01,0.15,19,22.5,0,0,0,,0,0,0,0,1,48.24,0,,,0,1.4,3.7,0,2,0,0,0,0.1,770,
2557,HastelloyS,,1121,0,0,0,0,0,0,0,0,0,0.3,0,0,0,15.5,0,1,0,,0,0.5,14.5,0,0,67,0,,,0.4,0,0,0,0,0,0,0,0,575,
2558,GMR-235,640,0,0,0,0,0,0,0,0,0,0,3,0.06,0.15,0,15.5,0,10,0,0,0,0.3,5.3,0,0,63,0,0,0,0,0,2,0,0,0,0,0,0,,3
2559,RR1000,,1130,4,800,16,0,0,0,0,0,0,3,0.015,0.027,18.5,15,0,0,,,0,0,5,0,0,52.05,0.75,,,0,2,3.6,0,0,0,0,0,0.06,,
2560,Inconel718Dir.Age,1180,718,8,621,8,0,0,0,0,0,0,0.5,0,0.04,0,19,0,18.5,0,0,0,0.2,3,0,5.1,52.5,0,0,0,0.2,0,0.9,0,0,0,0,0,0,,15
2561,Inconel625,,1038,1,760,2000,0,0,0,0,0,0,0.2,0,0.05,0,21.5,0,2,0,,0,0.2,9,0,3.6,63.05,0,,,0.2,0,0.2,0,0,0,0,0,0,1129,
2562,Inconel718p1,1111,1160,24,0,0,0,0,0,0,0,0,0.52,0.005,0.02,0,18.69,0,18.96,0,0,0,0.02,3.01,0,5.2,52.52,0.001,0,0,0.05,0,1.01,0,0,0,0,0,0,,23.8
2563,Unnamedalloy28,,1150,4,900,50,0,0,0,0,0,0,1.49,0,0.006,19.2,24.25,0,0,0,,0,0,1.44,0,1.08,76.4,0,,,0,0,2.93,0,0,0,0,0,0,853,
2564,Udimet720P_M,1432,1175,2,760,8,649,24,0,0,0,0,2.5,0.04,0.025,14.75,16,0,0,0,0,0,0,3,0,0,57.41,0,0,0,0,0,5,0,1.25,0,0,0,0.035,,23.3
2565,Udimet710,,1149,2,1066,4,760,16,0,0,0,0,2.48,0.015,0.06,15.5,17.8,0,0.14,0,,0,0.03,3.17,0,0,54.09,0,,,0,0,4.97,0,1.75,0,0,0,0,1095.6,
2566,Nimonic75,,1,1,0,0,0,0,0,0,0,0,0,0,0.1,0,19.5,0,3,,,0,0.3,0,0,0,76,0,,,0.3,0,0.4,0,0,0,0,0,0,,
2567,PWA1480-singlecrystal,1060,1288,4,1079,4,871,16,0,0,0,0,5,0,0,5,10,0,0,0,0,0,0,0,0,0,63,0,0,0,0,12,1.5,0,4,0,0,0,0,,14
2568,Alloy901,895,1093,2,788,2,718,24,0,0,0,0,0.2,0.015,0.05,0,12.5,0,36,0,0,0,0.1,5.7,0,0,42.5,0,0,0,0.1,0,2.8,0,0,0,0,0,0,,14
2569,Udimet700,675.7,1177,4,1079,4,843,24,760,16,0,0,4,0.03,0.06,17,15,0,0,0,0,0,0,5,0,0,55,0,0,0,0,0,3.5,0,0,0,0,0,0,,7.9
2570,Incoloy909,,982,1,718,8,621,8,0,0,0,0,0,0.001,0.01,13,0,0,42,0,,0,0,0,0,4.7,38,0,,,0.4,0,1.5,0,0,0,0,0,0,615,
2571,Rene95,550,899,24,1093,1,0,16,0,0,0,0,3.5,0.009,0.074,8.12,13.66,0,0.11,0,0,0,0,3.46,0.0028,3.45,61.5,0.006,0,0,0,0,2.54,0,3.42,0,0,0,0.044,,7
2572,Inconel718p1,,1160,24,0,0,0,0,0,0,0,0,0.52,0.005,0.02,0,18.69,0.001,18.96,0,,0,0.02,3.01,0,5.2,52.52,0,,,0.05,0,1.01,0,0,0,0,0,0,1400,
2573,AlloyT+B,,1190,4,800,4,0,0,0,0,0,0,3.1,0.035,0.045,17,15,0,0,,,0,0,4,0,0,53.86,0,,,0,2.5,4.4,0,0,0,0,0,0.06,,
2574,Udimet720P/M,,1175,2,760,8,649,24,0,0,0,0,2.5,0.03,0.025,14.75,16,0,0,0,,0,0,3,0,0,57.41,0,,,0,0,5,0,1.25,0,0,0,0.035,1524,
2575,Inconel718,783,954,1,718,8,621,8,760,50,0,0,0.5,0.004,0.02,0,18,0,18.1,0,0,0,0,2.9,0,5.3,54.17,0.008,0,0,0,0,1,0,0,0,0,0,0,,
2576,Inconel738LC,,1120,2,845,24,0,0,0,0,0,0,3.44,0.01,0.09,8.61,15.95,0,0.04,,,0,0,1.77,0,0.92,61.18,0,,,0,1.76,3.55,0,2.64,0,0,0,0.038,,
2577,PWA1480-singlecrystal,550,1288,4,1079,4,871,16,0,0,0,0,5,0,0,5,10,0,0,0,0,0,0,0,0,0,63,0,0,0,0,12,1.5,0,4,0,0,0,0,,19
2578,Unnamedalloy8,,0,0,0,0,0,0,0,0,0,0,5.55,0,0,15,10,0,0,,,0,0,3.5,0,0,60.75,0,,,0,0,5.2,0,0,0,0,0,0,,
2579,Rene95,,1093,1,0,815,760,16,0,0,0,0,3.43,0.009,0.07,7.85,13.63,0.007,0,,,0,0,3.5,0,3.46,62,0,,,0.01,0,2.48,0,3.5,0,0,0,0.05,,
2580,Inconel713+Hf,,0,0,0,0,0,0,0,0,0,0,5.9,0.015,0.05,0,12,0,0,,,0,0,4.5,0,2,74,1.3,,,0,0,0.6,0,0,0,0,0,0.05,,
2581,Rene220,818,1065,1,760,5,649,3,0,0,0,0,0.5,0.01,0.015,12,18,0,0,0,0,0,0,3,0,5,57.48,0,0,0,0,3,1,0,0,0,0,0,0,,
2582,Inconel718,,1093,2,927,1,718,8,624,8,0,0,0.5,0,0.04,0,19,0,18.5,,,0,0.2,3,0,5.1,52.5,0,,,0.2,0,0.9,0,0,0,0,0,0,,
2583,Waspaloy1730,890,1190,24,847,4,760,16,0,0,0,0,1.35,0.001,0.04,0.01,19.5,0,0,0,0,0,0,3.94,0,0,72.09,0,0,0,0,0,3.01,0,0,0,0,0,0.06,,
2584,Astroloy,,1160,4,1080,4,850,24,760,16,0,0,4.15,0,0.036,17,14.7,0,0.22,,,0,0.05,3.4,0,0,55.43,0,,,0.04,0,3.57,0,0,0,0,0,0,,
2585,Rene95,795,899,24,1093,1,0,16,0,0,0,0,3.5,0.009,0.074,8.12,13.66,0,0.11,0,0,0,0,3.46,0.0028,3.45,61.5,0.006,0,0,0,0,2.54,0,3.42,0,0,0,0.044,,7
2586,B-1900,,0,0,0,0,0,0,0,0,0,0,6,0.015,0.1,10,8,0,0,,,0,0,6,0,0,64,0,,,0,4,1,0,0,0,0,0,0.1,,
2587,KM41,962,1191,4,843,4,760,4,0,0,0,0,3.67,0.009,0.024,16.24,12.58,0,0,0,0,0.0021,0,4.03,0,1.96,57.06,0,0,0,0,0,4.4,0,0,0,0,0,0.027,,
2588,Alloy903,,930,1,720,8,620,8,0,0,0,0,0.81,0.006,0.03,15,0.16,0,43.25,0,,0,0,0,0,1.47,37.8,0,,,0,0,1.47,0,0,0,0,0,0,1330,
2589,Unnamedalloy27,,0,0,0,0,0,0,0,0,0,0,6,0.02,0.13,0,6,0,0,,,0,0,2,0,0,71.35,0,,,0,3,0,0,11,0,0,0,0.5,,
2590,Udimet700,,1121,4,1079,4,843,24,760,16,0,0,4.42,0.03,0.06,18.8,15.5,0,0.15,,,0,0.1,5.1,0,0,52.28,0,,,0.1,0,3.41,0,0,0,0,0,0.05,,
2591,PM3030,495,1230,1,955,2,0,24,0,0,0,0,6.6,0,0,0,17,0,0,0,0,0,0,2,0,0,67.8,0,0,0,0,2,0,0,3.5,0.866164748,0,0.233835252,0,,20
2592,RR1000+,,1190,4,800,4,0,0,0,0,0,0,3.1,0.02,0.045,17,15,0,0,,,0,0,4.5,0,0,53.53,0.35,,,0,2,4.4,0,0,0,0,0,0.06,,
2593,Waspaloy,747,1065,1,760,5,649,3,0,0,0,0,1,0.01,0.025,13,19,0,0,0,0,0,0,4,0,3,57.92,0,0,0,0,0,2,0,0,0,0,0,0.05,,
2594,Unnamedalloy30,,982,1,720,8,620,8,0,0,0,0,0.55,0.004,0.03,19.6,0,0,44.86,0,,0,0,0,0,4.02,29.2,0,,,0.45,0,1.29,0,0,0,0,0,0,1307,
2595,AlloyT+,916,1190,4,800,4,0,0,0,0,0,0,3.1,0.02,0.045,17,15,0,0,0,0,0,0,4,0,0,53.88,0,0,0,0,2.5,4.4,0,0,0,0,0,0.06,,20.86
2596,HaynesR-41,742,1079,4,760,16,0,0,0,0,0,0,1.5,0.006,0.09,11,19,0,5,0,0,0,0.1,10,0,0,49.7,0,0,0,0.5,0,3.1,0,0,0,0,0,0,,18.4
2597,AlloyT+B,1019,1190,4,800,4,0,0,0,0,0,0,3.1,0.035,0.045,17,15,0,0,0,0,0,0,4,0,0,53.86,0,0,0,0,2.5,4.4,0,0,0,0,0,0.06,,13.99
2598,Rene95,1117,1093,1,871,1,0,0,0,0,0,0,3.43,0.009,0.07,7.85,13.63,0,0,0,0,0,0,3.5,0,3.46,62,0.007,0,0,0.01,0,2.48,0,3.5,0,0,0,0.05,,12
2599,MA0754,,0,0,0,0,0,0,0,0,0,0,0.3,0,0.05,0,20,0,1,,,0,0,0,0,0,77.55,0,,,0,0,0.5,0,0,0,0,0,0,,
2600,Inconel792,,1121,2,843,24,0,0,0,0,0,0,3.1,0.02,0.12,9,12.4,0,0,0,,0,0,1.9,0,0,61,0,,,0,3.9,4.5,0,3.8,0,0,0,0.1,840,
2601,Inconel738LC,718.4,1120,2,845,24,0,0,0,0,0,0,3.44,0.01,0.09,8.61,15.95,0,0.04,0,0,0,0,1.77,0,0.92,61.18,0,0,0,0,1.76,3.55,0,2.64,0,0,0,0.038,,9.5
2602,KM44,,1191,4,843,4,760,4,0,0,0,0,3.64,0.031,0.061,17.66,12.47,0,0,0,,0.0025,0,3.96,0,1.9,55.95,0,,,0,0,4.28,0,0.02,0,0,0,0.0255,1372,
2603,Rene125+Hf,,0,0,0,0,0,0,0,0,0,0,4.8,0.015,0.11,10,8.5,0,0,,,0,0,2,0,0,59,1.4,,,0,3.8,2.5,0,8,0,0,0,0.05,,
2604,Inconel706,,982,1,843,3,718,8,621,8,0,0,0.24,0,0.021,0.03,16.2,0,37.3,0,,0,0,0.05,0,3,41.59,0,,,0.05,0,1.52,0,0,0,0,0,0,1231,
2605,Udimet520,,1121,4,843,24,760,16,0,0,0,0,1.98,0.005,0.04,12.2,12.1,0,0.1,,,0,0.1,6.2,0,0,63.2,0,,,0.1,0,3,0,0.98,0,0,0,0,,
2606,Udimet500,,1079,4,843,24,760,16,0,0,0,0,2.99,0.004,0.08,19,19.3,0,0.24,,,0,0.1,4.15,0,0,51.06,0,,,0.13,0,2.95,0,0,0,0,0,0,,
2607,EP741NP,941,1210,8,1160,0,871,32,0,0,0,0,5.02,0.015,0.04,15.8,8.2,0,0,0.24,0,0,0,3.9,0,2.56,57.47,0,0,0,0,0,1.45,0,5.3,0,0,0,0.01,,17
2608,HaynesR-41,735,1079,4,760,16,0,0,0,0,0,0,1.5,0.006,0.09,11,19,0,5,0,0,0,0.1,10,0,0,49.7,0,0,0,0.5,0,3.1,0,0,0,0,0,0,,20.1
2609,Udimet700,,1315,4,1079,4,843,24,760,16,0,0,4.42,0.03,0.06,18.8,15.5,0,0.15,,,0,0.1,5.1,0,0,52.28,0,,,0.1,0,3.41,0,0,0,0,0,0.05,,
2610,RR7080,,871,20,0,0,0,0,0,0,0,0,5.5,0.015,0.14,10,8.3,0,0,0,,0,0,0.7,0,0,60,1.5,,,0,3,1,0,10,0,0,0,0.05,550,
2611,Inconel731,788,0,0,0,0,0,0,0,0,0,0,5.5,0.015,0.18,10,9.5,0,0,0,0,0,0,2.5,0,0,67,0,0,0,0,0,4.6,1,0,0,0,0,0.06,,4.9
2612,Waspaloy,819,1020,4,850,4,760,16,0,0,0,0,1.5,0.006,0.08,13.5,19,0,2,0,0,0,0.1,4.3,0,0,56.31,0,0,0,0.15,0,3,0,0,0,0,0,0.05,,24.5
2613,Udimet710,,1149,2,1066,4,760,16,0,0,0,0,2.48,0.015,0.06,15.5,17.8,0,0.14,,,0,0.03,3.17,0,0,54.09,0,,,0,0,4.97,0,1.75,0,0,0,0,,
2614,Udimet720P/M,,1129,2,760,8,649,24,0,0,0,0,2.5,0.04,0.025,14.75,16,0,0,,,0,0,3,0,0,57.41,0,,,0,0,5,0,1.25,0,0,0,0.035,,
2615,Inconel731X,,0,0,0,0,0,0,0,0,0,0,5.6,0.014,0.16,9.72,9.6,0,0.23,,,0,0,2.46,0,0,66.66,0,,,0.045,0,4.66,0.85,0,0,0,0,0,,
2616,PM3030,860,1230,1,955,2,0,24,0,0,0,0,6.6,0,0,0,17,0,0,0,0,0,0,2,0,0,67.8,0,0,0,0,2,0,0,3.5,0.866164748,0,0.233835252,0,,5
2617,Unnamedalloy30,,982,1,720,8,620,8,0,0,0,0,0.55,0.004,0.03,19.6,0,0,44.86,0,,0,0,0,0,4.02,29.2,0,,,0.45,0,1.29,0,0,0,0,0,0,1112,
2618,Inconel718KC1544,1135.6,3092.4,1,2327.4,8,2012.4,8,0,0,0,0,0.31,0.0055,0.071,0.39,17.8,0,18.06,0,0,0,0.11,2.94,0,6.03,53.27,0.001,0,0,0.95,0,0.52,0,0,0,0,0,0,,10.7
2619,Inconel718,972,982,1,718,8,621,8,0,0,0,0,0.59,0,0.037,0.13,18.3,0,18,0,0,0,0,2.97,0,5.45,53.5,0,0,0,0.1,0,0.92,0,0,0,0,0,0,,31
2620,UnitempAF2-1DA6,913,1149,4,760,16,0,0,0,0,0,0,4,0.015,0.04,10,12,0,0,0,0,0,0,2.7,0,0,60,0,0,0,0,0,2.8,0,1.5,0,0,0,0.1,,25.9
2621,Inconel713C,828,0,0,0,0,0,0,0,0,0,0,6.2,0.011,0.1,0,13.1,0,0,0,0,0,0,4.5,0,1.6,71.87,0,0,0,0,1.75,0.8,0,0,0,0,0,0.07,,7.4
2622,Udimet520,,1107,4,843,24,760,16,0,0,0,0,2,0.005,0.05,12,19,0,0,0,,0,0,6,0,0,57,0,,,0,0,3,0,1,0,0,0,0,725,
2623,CMSX2-singlecrystal,860,1316,4,982,5,871,20,0,0,0,0,5.6,0,0,4.6,8,0,0,0,0,0,0,0.6,0,0,66,0,0,0,0,5.8,0.9,0,7.9,0,0,0,0,,20
2624,Rene220,877,0,0,0,0,0,0,0,0,0,0,1.3,0.015,0.04,8,20.1,0,1,0,0,0,0,2.4,0,1,60.95,0,0,0,0.5,2.1,2.5,0,0,0,0,0,0.1,,
2625,Inconel718,1193,982,1,718,8,621,8,0,0,0,0,0.59,0,0.037,0.13,18.3,0,18,0,0,0,0,2.97,0,5.45,53.5,0,0,0,0.1,0,0.92,0,0,0,0,0,0,,16
2626,HaynesR-41,,1079,4,760,16,0,0,0,0,0,0,1.5,0.006,0.09,11,19,0,5,,,0,0.1,10,0,0,49.7,0,,,0.5,0,3.1,0,0,0,0,0,0,,
2627,UDM56,,1163,2,0,,0,0,0,0,0,0,4.5,0.07,0.02,5,16,0,0,0,,0,0,1.5,0,0,64,0,,,0,0,2,0.5,6,0,0,0,0.03,950,
2628,Udimet720P/M,,1175,2,760,8,649,24,0,0,0,0,2.5,0.02,0.025,14.75,16,0,0,0,,0,0,3,0,0,57.41,0,,,0,0,5,0,1.25,0,0,0,0.035,1510,
2629,Rene125+Hf,720,0,0,0,0,0,0,0,0,0,0,4.8,0.015,0.11,10,8.5,0,0,1.4,0,0,0,2,0,0,59,0,0,0,0,3.8,2.5,0,8,0,0,0,0.05,,12
2630,Inconel713+Hf,,0,0,0,0,0,0,0,0,0,0,5.9,0.015,0.05,0,12,0,0,0,,0,0,4.5,0,2,74,1.3,,,0,0,0.6,0,0,0,0,0,0.05,655,
2631,TMW2,,1100,4,650,24,760,16,0,0,0,0,2.3,0.02,0.03,21.8,14.4,0,0,0,,0,0,2.8,0,0,51.42,0,,,0,0,5.9,0,1.3,0,0,0,0.03,108,
2632,MA0754,,0,0,0,0,0,0,0,0,0,0,0.3,0,0.05,0,20,0,1,,,0,0,0,0,0,77.55,0,,,0,0,0.5,0,0,0,0,0,0,,
2633,NimonicPE.16,550,1038,4,799,2,699,16,0,0,0,0,1.2,0.02,0.05,1,16.5,0,33,0,0,0,0.1,1.1,0,0,43,0,0,0,0.1,0,1.2,0,0,0,0,0,0,,
2634,Inconel738,,0,0,0,0,0,0,0,0,0,0,3.51,0.011,0.18,8.5,16.2,0,0,0,,0,0,2.65,0,0.94,61.85,0,,,0,0.1,3.43,0,2.53,0,0,0,0.1,1031,
2635,Inconel718,513,996,1,718,8,621,8,0,0,0,0,0.5,0.005,0.04,0,18.5,0,18.5,0,0,0,0,3,0,2,55.6,0,0,0,0,0,0.9,0,0,0,0,0,0,,
2636,Inconel617,,1177,1,0,0,0,0,0,0,0,0,1,0,0.07,12.5,22,0,0,0,,0,0,9,0,0,54,0,,,0,0,0.3,0,0,0,0,0,0,740,
2637,Nimonic075,,1052,1,0,0,0,0,0,0,0,0,0,0,0.1,0,19.5,0,3,0,,0,0.3,0,0,0,76,0,,,0.3,0,0.4,0,0,0,0,0,0,675,
2638,Alloy101,,704,50,0,0,0,0,0,0,0,0,3.4,0.015,0.16,9,12.2,0,0,0,,0,0,1.95,0,0,60.17,1,,,0,3.95,4.1,0,3.95,0,0,0,0.11,1504,
2639,Nimonic080A,830,1079,8,704,16,0,0,0,0,0,0,1.4,0.003,0.06,0,19.5,0,0,0,0,0,0.3,0,0,0,76,0,0,0,0.3,0,2.4,0,0,0,0,0,0.06,,16
2640,GMR-235,,0,0,0,0,0,0,0,0,0,0,3,0.06,0.15,0,15.5,0,10,0,,0,0.3,5.3,0,0,63,0,,,0,0,2,0,0,0,0,0,0,710,
2641,Waspaloy,685,1020,4,850,4,760,16,0,0,0,0,1.5,0.006,0.08,13.5,19,0,2,0,0,0,0.1,4.3,0,0,56.31,0,0,0,0.15,0,3,0,0,0,0,0,0.05,,34.2
2642,Inconel718KC1543,,954.4444444,1,718.3333333,8,621.1111111,8,0,0,0,0,1.12,0.0099,0.058,0.36,17.4,0.005,14.94,0,,0,0.11,3.02,0,6.47,54.2,0,,,0.92,0,1.37,0,0,0,0,0,0,1434.8,
2643,Inconel718p4,,1160,24,0,0,0,0,0,0,0,0,0.52,0.006,0.02,0,18.45,0.0083,18.94,,,0,0.02,3.05,0,5.17,52.76,0,,,0.05,0,1.01,0,0,0,0,0,0,,
2644,B-1900,,1080,4,900,10,0,0,0,0,0,0,6,0.013,0.13,10,8,0,0,0,,0,0,6,0,0,68.78,0,,,0,0,1,0,0,0,0,0,0.08,787,
2645,Haynes282,,1121,2,1010,2,788,8,0,0,0,0,1.5,0.005,0.06,10,20,0,1.5,,,0,0.3,9.3,0,0,55.09,0,,,0.15,0,2.1,0,0,0,0,0,0,,
2646,RR1000+,,1150,4,800,4,0,0,0,0,0,0,3.1,0.02,0.045,17,15,0,0,0,,0,0,4.5,0,0,53.53,0.35,,,0,2,4.4,0,0,0,0,0,0.06,1151,
2647,MAR-M421,,1149,0,1065,0,4,0,0,0,0,0,4.3,0.015,0.14,9.5,15.8,0,0,,,0,0,2,0,2,61,0,,,0,0,1.8,0,3.8,0,0,0,0.05,,
2648,AEREX350,752,1093,1,732,4,0,0,0,0,0,0,0.84,0.021,0.019,25.15,17.03,0,0,0,0,0,0,3.05,0,1.13,44.69,0.004,0,0,0,4.02,2.07,0,2.17,0,0,0,0,,52.3
2649,Inconel718,896,1040,1,955,1,720,8,620,8,0,0,0.63,0,0.05,0,17.9,0,18.84,0,0,0,0.18,3,0,5.1,52.96,0,0,0,0.22,0,1.12,0,0,0,0,0,0,,29.1
2650,Unnamedalloy1,,999,1,0,0,0,0,0,0,0,0,0,0,0,0,24,0,34.2,,,0,0,0,0,1*,40,0,,,0,0,1*,0,0,0,0,0,0,,
2651,Waspaloy,,1079,4,843,24,760,16,0,0,0,0,1.3,0.006,0.08,13.5,19.5,0,0,,,0,0,4.3,0,0,58,0,,,0,0,3,0,0,0,0,0,0,,
2652,Inconel718KC1555,,954.4444444,1,718.3333333,8,621.1111111,8,0,0,0,0,0.64,0.006,0.06,0.36,17.8,0.001,17.43,0,,0,0.11,2.98,0,5.31,53.23,0,,,0.61,0,1.45,0,0,0,0,0,0,1425.1,
2653,Rene63,,1177,1,871,4,760,16,0,0,0,0,3.8,0.01,0.02,15,14,0,0,,,0,0,6,0,0,58.62,0,,,0,0,2.5,0,0,0,0,0,0.05,,
2654,Inconel783,,1121,1,843,4,718,8,621,8,0,0,5.4,0,0.008,35,3.3,0,25,0,,0,0,0,0,3,28.03,0,,,0.06,0,0.2,0,0,0,0,0,0,1276,
2655,Rene220,,0,0,0,0,0,0,0,0,0,0,1.3,0.015,0.04,4,20.1,0,1,0,,0,0,2.4,0,1,64.95,0,,,0.5,2.1,2.5,0,0,0,0,0,0.1,911,
2656,Inconel718Dir.Age,1365,718,8,621,8,0,0,0,0,0,0,0.5,0,0.04,0,19,0,18.5,0,0,0,0.2,3,0,5.1,52.5,0,0,0,0.2,0,0.9,0,0,0,0,0,0,,16
2657,Udimet720,,1113,2,0,,760,16,0,0,0,0,2.5,0.033,0.035,14.7,18,0,0,0,,0,0,3,0,0,55.15,0,,,0,0,5,0,1.25,0,0,0,0.03,973,
2658,Haynes242,504,1200,0.5,650,6,0,0,0,0,0,0,0,0,0,0,8,0,0,0,0,0,0,25,0,0,66,0,0,0,0,1,0,0,0,0,0,0,0,,
2659,RR1000,1100,1130,4,800,16,0,0,0,0,0,0,3,0.015,0.027,18.5,15,0,0,0.75,0,0,0,5,0,0,52.05,0,0,0,0,2,3.6,0,0,0,0,0,0.06,,18.7
2660,Inconel713C,740,0,0,0,0,0,0,0,0,0,0,6.1,0.012,0.12,0,12.5,0,0,0,0,0,0,4.2,0,2,74,0,0,0,0,0,0.8,0,0,0,0,0,0.1,,8
2661,Inconel718,,1093,2,927,1,718,8,624,8,0,0,0.5,0,0.04,0,19,0,18.5,0,,0,0.2,3,0,5.1,52.5,0,,,0.2,0,0.9,0,0,0,0,0,0,1025,
2662,Inconel718,1075,1030,1,800,1.5,650,16,0,0,0,0,2.04,0.0019,0.048,0,16.6,0,13.71,0,0,0,0,3.09,0,3.55,57.45,0,0,0,0,0,1.21,0,2.3,0,0,0,0,,20.9
2663,Waspaloy1727,540.2,1190,24,847,4,760,16,0,0,0,0,1.34,0.003,0.033,5.8,18.9,0,0,0,0,0,0,3.92,0,0,67,0,0,0,0,0,2.94,0,0,0,0,0,0.06,,
2664,RR7080,,871,20,0,0,0,0,0,0,0,0,5.5,0.015,0.14,10,9,0,0,,,0,0,0,0,0,61,1.5,,,0,2.5,1.5,0,10,0,0,0,0.05,,
2665,Udimet720P_M,1131,1129,2,760,8,649,24,0,0,0,0,2.5,0.03,0.025,14.75,16,0,0,0,0,0,0,3,0,0,57.41,0,0,0,0,0,5,0,1.25,0,0,0,0.035,,20.5
2666,Inconel625,738,1038,1,760,2000,0,0,0,0,0,0,0.2,0,0.05,0,21.5,0,2,0,0,0,0.2,9,0,3.6,63.05,0,0,0,0.2,0,0.2,0,0,0,0,0,0,,26
2667,Udimet720P/M,,1175,2,760,8,649,24,0,0,0,0,2.5,0.04,0.025,14.75,16,0,0,0,,0,0,3,0,0,57.41,0,,,0,0,5,0,1.25,0,0,0,0.035,1586,
2668,Udimet700,,1121,4,1079,4,843,24,760,16,0,0,4.42,0.03,0.06,18.8,15.5,0,0.15,,,0,0.1,5.1,0,0,52.28,0,,,0.1,0,3.41,0,0,0,0,0,0.05,,
2669,Nimonic75,,1,1,0,0,0,0,0,0,0,0,0,0,0.1,0,19.5,0,3,,,0,0.3,0,0,0,76,0,,,0.3,0,0.4,0,0,0,0,0,0,,
2670,Udimet720Li,,1168,2,760,8,649,24,0,0,0,0,2.54,0.018,0.013,14.52,16.06,0,0,0,,0,0,3.08,0,0,57.53,0,,,0,0,5.04,0,1.2,0,0,0,0,1217,
2671,Inconel718P/M,,982,2,718,8,621,8,0,0,0,0,5.45,0,0.04,0,18.61,0,18.61,0,,0,0,3.02,0,0,53.35,0,,,0,0,0.92,0,0,0,0,0,0,1451,
2672,Waspaloy1652,806,1190,24,847,4,760,16,0,0,0,0,1.32,0.003,0.035,10,19.4,0,0,0,0,0,0,4.02,0,0,62.11,0,0,0,0,0,3.05,0,0,0,0,0,0.06,,25.3
2673,Astroloy,,1160,4,1080,4,850,24,760,16,0,0,4.15,0,0.036,17,14.7,0,0.22,0,,0,0.05,3.4,0,0,55.43,0,,,0.04,0,3.57,0,0,0,0,0,0,1346,
2674,Inconel718KC1540,1049.4,3092.4,1,2327.4,8,2012.4,8,0,0,0,0,0.67,0.0083,0.063,0.26,17.34,0,18.46,0,0,0,0.14,3,0,5.41,53.34,0.005,0,0,1.03,0,0.94,0,0,0,0,0,0,,10.1
2675,Inconel718,1115,1030,1,800,1.5,650,16,0,0,0,0,2.04,0.0019,0.048,0,16.6,0,13.71,0,0,0,0,3.09,0,3.55,57.45,0,0,0,0,0,1.21,0,2.3,0,0,0,0,,21.6
2676,Alloy101,1227,704,50,0,0,0,0,0,0,0,0,3.4,0.015,0.16,9,12.2,0,0,1,0,0,0,1.95,0,0,60.17,0,0,0,0,3.95,4.1,0,3.95,0,0,0,0.11,,20
2677,Inconel718KC1544,1095.6,3092.4,1,2327.4,8,2012.4,8,0,0,0,0,0.31,0.0055,0.071,0.39,17.8,0,18.06,0,0,0,0.11,2.94,0,6.03,53.27,0.001,0,0,0.95,0,0.52,0,0,0,0,0,0,,10.6
2678,Udimet700,,1121,4,1079,4,843,24,760,16,0,0,4.42,0.03,0.06,18.8,15.5,0,0.15,,,0,0.1,5.1,0,0,52.28,0,,,0.1,0,3.41,0,0,0,0,0,0.05,,
2679,Udimet500,855,1079,4,843,24,760,16,0,0,0,0,2.9,0.006,0.08,18.5,18,0,0,0,0,0,0,4,0,0,54,0,0,0,0,0,2.9,0,0,0,0,0,0.05,,16
2680,WaspaloyER1,,1020,4,845,4,760,16,0,0,0,0,1.3,0.015,0.039,13.43,19.72,0,0,0,,0,0,4.32,0,0,58.18,0,,,0,0,3,0,0,0,0,0,0,1411,
2681,Inconel939,875,1160,4,999,6,899,24,699,16,0,0,1.9,0.009,0.15,19,22.5,0,0,0,0,0,0,0,0,1,48,0,0,0,0,1.4,3.7,0,2,0,0,0,0.09,,6
2682,Nimonic080A,740,1079,8,704,16,0,0,0,0,0,0,1.4,0.003,0.06,0,19.5,0,0,0,0,0,0.3,0,0,0,76,0,0,0,0.3,0,2.4,0,0,0,0,0,0.06,,25
2683,Waspaloy1650,874,1190,24,847,4,760,16,0,0,0,0,1.35,0.004,0.035,13.5,19.4,0,0,0,0,0,0,4.05,0,0,58.53,0,0,0,0,0,3.07,0,0,0,0,0,0.06,,26.4
2684,MA0754,,0,0,0,0,0,0,0,0,0,0,0.3,0,0.05,0,20,0,1,,,0,0,0,0,0,77.55,0,,,0,0,0.5,0,0,0,0,0,0,,
2685,CH98,962,1218,4,843,4,760,4,0,0,0,0,4,0.03,0.03,18,12,0,0,0,0,0,0,4,0,0,53.91,0,0,0,0,4,4,0,0,0,0,0,0.03,,
2686,AlloyT+,,704,4,800,4,0,0,0,0,0,0,3.1,0.02,0.045,17,15,0,0,,,0,0,4,0,0,53.88,0,,,0,2.5,4.4,0,0,0,0,0,0.06,,
2687,Inconel939,596,1160,4,1000,6,0,0,0,0,0,0,1.9,0.01,0.15,19,22.5,0,0,0,0,0,0,0,0,1,48.24,0,0,0,0,1.4,3.7,0,2,0,0,0,0.1,,4.9
2688,Inconel706,,982,1,843,3,718,8,621,8,0,0,0.24,0.0043,0.042,0,15.78,0.003,38.2,0,,0,0.07,0,0,2.99,40.93,0,,,0.09,0,1.65,0,0,0,0,0,0,1310,
2689,Waspaloy12,1041,1020,4,845,4,760,16,0,0,0,0,1.35,0.03,0.018,14,18.9,0,0,0,0,0,0,4.1,0,0,58.5,0,0,0,0,0,3.1,0,0,0,0,0,0,,28
2690,AlloyT+,,1150,4,800,4,0,0,0,0,0,0,3.1,0.02,0.045,17,15,0,0,0,,0,0,4,0,0,53.88,0,,,0,2.5,4.4,0,0,0,0,0,0.06,1281,
2691,B-1900,841,1080,4,900,10,0,0,0,0,0,0,6,0.013,0.13,10,8,0,0,0,0,0,0,6,0,0,68.78,0,0,0,0,3,1,0,0,0,0,0,0.08,,6.2
2692,Inconel718p3,,1160,24,0,0,0,0,0,0,0,0,0.52,0.006,0.03,0,18.56,0.0033,18.76,0,,0,0.02,3.01,0,5.24,52.79,0,,,0.06,0,1,0,0,0,0,0,0,1151,
2693,J16,,1200,0,650,5,650,6,0,0,0,0,0.1,0,0.008,0,12.2,0,0,,,0,0,15.5,0,0,64.52,0,,,0,1,0,0,6.6,0,0,0,0,,
2694,Alloy903,,930,1,720,8,620,8,0,0,0,0,0.81,0.006,0.03,15,0.16,0,43.25,0,,0,0,0,0,1.47,37.8,0,,,0,0,1.47,0,0,0,0,0,0,928,
2695,Nimonic115,,1190,1,1099,5,1099,6,0,0,0,0,4.9,0.16,0.15,13.2,14.3,0,0,0,,0,0,0,0,0,60,0,,,0,0,3.7,0,0,0,0,0,0.04,830,
2696,GH220,,1220,4,1050,4,950,2,0,0,0,0,4.12,0.013,0.046,14.55,9.9,0.004,0,,,0.019,0.02,5.4,0,0,57.97,0,,,0.06,0,2.3,0.27,5.35,0,0,0,0,,
2697,Inconel100GATORIZE,,0,0,0,0,0,0,0,0,0,0,5,0.03,0.07,18.5,12.4,0,0,,,0,0,3.2,0,0,55.8,0,,,0,0,4.3,0.8,0,0,0,0,0.06,,
2698,Inconel718,,982,1,718,8,621,18,0,0,0,0,0.5,0,0.04,0,19,0,18.5,0,,0,0.2,3,0,5.1,52.5,0,,,0.2,0,0.9,0,0,0,0,0,0,1228,
2699,Inconel718P_M,1221,927,2,718,8,621,8,0,0,0,0,5.45,0,0.04,0,18.61,0,18.61,0,0,0,0,3.02,0,0,53.35,0,0,0,0,0,0.92,0,0,0,0,0,0,,15.6
2700,Waspaloy,800,1020,4,850,4,760,16,0,0,0,0,1.5,0.006,0.08,13.5,19,0,2,0,0,0,0.1,4.3,0,0,56.31,0,0,0,0.15,0,3,0,0,0,0,0,0.05,,21
2701,Udimet720P_M,1177,1129,2,760,8,649,24,0,0,0,0,2.5,0.02,0.025,14.75,16,0,0,0,0,0,0,3,0,0,57.41,0,0,0,0,0,5,0,1.25,0,0,0,0.035,,19
2702,Unnamedalloy21,,0,0,0,0,0,0,0,0,0,0,6,0.02,0.039,0,6,0,0,,,0,0,2,0,1.5,73.34,0,,,0,0,0,0,11,0,0,0,0.1,,
2703,Rene95,,899,24,1093,1,0,760,0,0,0,0,3.5,0.009,0.074,8.12,13.66,0.006,0.11,0,,0,0,3.46,0.0028,3.45,61.5,0,,,0,0,2.54,0,3.42,0,0,0,0.044,1338,
2704,Inconel731X,,0,0,0,0,0,0,0,0,0,0,5.6,0.014,0.16,9.72,9.6,0,0.23,,,0,0,2.46,0,0,66.66,0,,,0.045,0,4.66,0.85,0,0,0,0,0,,
2705,HaynesR-41,752,1079,4,760,16,0,0,0,0,0,0,1.5,0.006,0.09,11,19,0,5,0,0,0,0.1,10,0,0,49.7,0,0,0,0.5,0,3.1,0,0,0,0,0,0,,16.7
2706,HastelloyS,340,1066,0,0,0,0,0,0,0,0,0,0.3,0,0,0,15.5,0,1,0,0.05,0,0.5,14.5,0,0,67,0,0,0,0.4,0,0,0,0,0,0,0,0,,50
2707,Alloy909,,982,1,720,8,620,8,0,0,0,0,0.06,0.007,0.01,13.2,0.03,0,45.22,0,,0,0,0,0,1.42,38.2,0,,,0.43,0,1.42,0,0,0,0,0,0,1069,
2708,Inconel718P_M,1236,871,2,718,8,621,8,0,0,0,0,5.45,0,0.04,0,18.61,0,18.61,0,0,0,0,3.02,0,0,53.35,0,0,0,0,0,0.92,0,0,0,0,0,0,,17.9
2709,Allvac718PLUS,1165,954,1,788,8,704,8,760,50,0,0,1.5,0.005,0.02,9.1,17.4,0,9.7,0,0,0,0,2.7,0,5.5,52.36,0.013,0,0,0,0,0.7,0,1,0,0,0,0,,
2710,SEL-15,,760,4,0,0,0,0,0,0,0,0,5.4,0.015,0.07,14.5,11,0,0,,,0,0,6.5,0,0.5,58,0,,,0,0,2.5,0,1.5,0,0,0,0,,
2711,Waspaloy,829,1020,4,850,4,760,16,0,0,0,0,1.5,0.006,0.08,13.5,19,0,2,0,0,0,0.1,4.3,0,0,56.31,0,0,0,0.15,0,3,0,0,0,0,0,0.05,,22.7
2712,Nimonic080A,,1079,8,704,16,0,0,0,0,0,0,1.4,0.003,0.06,0,19.5,0,0,0,,0,0.3,0,0,0,76,0,,,0.3,0,2.4,0,0,0,0,0,0.06,795,
2713,GMR-235,565,0,0,0,0,0,0,0,0,0,0,3,0.06,0.15,0,15.5,0,10,0,0,0,0.3,5.3,0,0,63,0,0,0,0,0,2,0,0,0,0,0,0,,3
2714,Inconel718KC1556,,954.4444444,1,718.3333333,8,621.1111111,8,0,0,0,0,1.36,0.0059,0.054,0.36,17.56,0.002,17.17,0,,0,0.1,2.99,0,5.25,53.59,0,,,0.65,0,0.9,0,0,0,0,0,0,1374.8,
2715,Udimet710,1111,1149,2,1066,4,760,16,0,0,0,0,2.48,0.015,0.06,15.5,17.8,0,0.14,0,0,0,0.03,3.17,0,0,54.09,0,0,0,0,0,4.97,0,1.75,0,0,0,0,,25.4
2716,Inconel706,767,982,1,718,8,621,8,0,0,0,0,0.24,0,0.021,0.03,16.2,0,37.3,0,0,0,0,0.05,0,3,41.59,0,0,0,0.05,0,1.52,0,0,0,0,0,0,,23
2717,Astroloy,,1160,4,1080,4,850,24,760,16,0,0,3.87,0.02,0.015,16.9,14.8,0,0.4,,,0,0,5.1,0,0,55.43,0,,,0.02,0,3.45,0,0,0,0,0,0,,
2718,Inconel718Super,,927,1,718,8,621,8,0,0,0,0,0.5,0,0.04,0,19,0,18.5,0,,0,0.2,3,0,5.1,52.5,0,,,0.2,0,0.9,0,0,0,0,0,0,1350,
2719,Inconel731X,,0,0,0,0,0,0,0,0,0,0,5.6,0.014,0.16,9.72,9.6,0,0.23,,,0,0,2.46,0,0,66.66,0,,,0.045,0,4.66,0.85,0,0,0,0,0,,
2720,MA0754,,0,0,0,0,0,0,0,0,0,0,0.3,0,0.05,0,20,0,1,,,0,0,0,0,0,77.55,0,,,0,0,0.5,0,0,0,0,0,0,,
2721,Inconel713C,,1205,4,0,0,0,0,0,0,0,0,6,0.008,0.07,0,13.2,0,0,,,0,0,4.4,0,2,73.47,0,,,0,0,0.8,0,0,0,0,0,0.05,,
2722,Cabot214,,1121,4,0,0,0,0,0,0,0,0,4.5,0,0,0,16,0,2.5,0,,0,0,0,0,0,75,0,,,0,0,0,0,0,0,0,0,0,715,
2723,Unnamedalloy5,637,1149,1,700,16,0,0,0,0,0,0,1.65,0,0.05,0,20,0,0,0,0,0,0,0,0,0,75.8,0,0,0,0,0,2.5,0,0,0,0,0,0,,7.5
2724,Inconel600,,1121,2,0,0,0,0,0,0,0,0,0,0,0.08,0,15.5,0,8,,,0,0.5,0,0,0,76,0,,,0.2,0,0,0,0,0,0,0,0,,
2725,Nimonic105,,1149,4,1060,16,848,16,0,0,0,0,4.7,0.005,0.13,20,15,0,0,0,,0,0.3,5,0,0,53,0,,,0.3,0,1.2,0,0,0,0,0,0.1,1180,
2726,MA6000,,0,0,0,0,0,0,0,0,0,0,4.5,0.01,0.05,0,15,0,1,,,0,0,2,0,0,69.84,0,,,0,2,2.5,0,2,0,0,0,0,,
2727,Inconel625,545,1038,1,760,2000,0,0,0,0,0,0,0.2,0,0.05,0,21.5,0,2,0,0,0,0.2,9,0,3.6,63.05,0,0,0,0.2,0,0.2,0,0,0,0,0,0,,62
2728,Haynes282,,1121,2,1010,2,788,8,0,0,0,0,1.5,0.005,0.06,10,20,0,1.5,,,0,0.3,7.2,0,0,57.19,0,,,0.15,0,2.1,0,0,0,0,0,0,,
2729,Inconel718,854,1024,1,788,6.5,0,0,0,0,0,0,0.52,0,0.018,0,17.64,0,19.74,0,0,0,0,2.89,0,5.08,53.16,0,0,0,0,0.01,0.94,0,0,0,0,0,0,,32.7
2730,Inconel625,822,982,1,690,16,0,0,0,0,0,0,0.28,0,0.026,0,21.28,0,1.41,0,0,0,0.03,8.97,0.005,3.79,63.87,0,0,0,0.07,0,0.27,0,0,0,0,0,0,,26
2731,Rene95,1455,1093,1,760,16,0,0,0,0,0,0,3.43,0.009,0.07,7.85,13.63,0,0,0,0,0,0,3.5,0,3.46,62,0.007,0,0,0.01,0,2.48,0,3.5,0,0,0,0.05,,10
2732,Udimet720P/M,,1129,2,760,8,649,24,0,0,0,0,2.5,0.04,0.025,14.75,16,0,0,0,,0,0,3,0,0,57.41,0,,,0,0,5,0,1.25,0,0,0,0.035,1558,
2733,MAR-M247:WST,,1185,172,1185,0,1185,0,871,0,0,0,5.42,0.015,0.13,10,8.4,0,0.08,0,,0,0,0.78,0,0,59.81,1.41,,,0,2.9,1.03,0,10,0,0,0,0.03,382,
2734,Inconel706,883,982,1,843,3,718,8,621,8,0,0,0.24,0.0045,0.045,0,15.75,0,39.03,0,0,0,0.06,0,0,2.89,40.19,0.002,0,0,0.13,0,1.66,0,0,0,0,0,0,,23
2735,Nimonic080A,,1079,8,704,16,0,0,0,0,0,0,1.4,0.003,0.06,0,19.5,0,0,,,0,0.3,0,0,0,76,0,,,0.3,0,2.4,0,0,0,0,0,0.06,,
2736,Inconel625,,927,1,690,8,0,0,0,0,0,0,0.28,0,0.026,0,21.28,0,1.41,0,,0,0.03,8.97,0.005,3.79,63.87,0,,,0.07,0,0.27,0,0,0,0,0,0,1138,
2737,Inconel625,,996,1,593,4,0,0,0,0,0,0,0.28,0,0.02,0,21.56,0,1.41,0,,0,0.05,8.92,0.007,3.77,63.67,0,,,0.05,0,0.26,0,0,0,0,0,0,969,
2738,Inconel939,,1160,4,999,6,899,24,699,16,0,0,1.9,0.009,0.15,19,22.5,0,0,,,0,0,0,0,1,48,0,,,0,1.4,3.7,0,2,0,0,0,0.09,,
2739,Inconel713C,,0,0,0,0,0,0,0,0,0,0,6.3,0.011,0.09,0,13.5,0,0,,,0,0,4.6,0,1.8,71.33,0,,,0,1.5,0.8,0,0,0,0,0,0.07,,
2740,Udimet710,,1177,4,1079,4,843,24,760,16,0,0,2.5,0.02,0.07,15,18,0,0,0,,0,0,3,0,0,55,0,,,0,0,5,0,1.5,0,0,0,0,1150,
2741,MA0754,,0,0,0,0,0,0,0,0,0,0,0.3,0,0.05,0,20,0,1,,,0,0,0,0,0,77.55,0,,,0,0,0.5,0,0,0,0,0,0,,
2742,Rene95,,1093,1,760,16,0,0,0,0,0,0,3.43,0.009,0.07,7.85,13.63,0.007,0,0,,0,0,3.5,0,3.46,62,0,,,0.01,0,2.48,0,3.5,0,0,0,0.05,1737,
2743,Inconel713+Hf,,0,0,0,0,0,0,0,0,0,0,5.9,0.015,0.05,0,12,0,0,,,0,0,4.5,0,2,74,1.3,,,0,0,0.6,0,0,0,0,0,0.05,,
2744,Rene125+Hf,690,0,0,0,0,0,0,0,0,0,0,4.8,0.015,0.11,10,8.5,0,0,1.4,0,0,0,2,0,0,59,0,0,0,0,3.8,2.5,0,8,0,0,0,0.05,,
2745,Udimet710,,1149,2,1066,4,760,16,0,0,0,0,2.48,0.015,0.06,15.5,17.8,0,0.14,0,,0,0.03,3.17,0,0,54.09,0,,,0,0,4.97,0,1.75,0,0,0,0,941.2,
2746,Cabot214,,1121,4,0,0,0,0,0,0,0,0,4.5,0,0,0,16,0,2.5,0,,0,0,0,0,0,75,0,,,0,0,0,0,0,0,0,0,0,440,
2747,PWA1480-singlecrystal,,1288,4,1079,4,871,16,0,0,0,0,5,0,0,5,10,0,0,,,0,0,0,0,0,63,0,,,0,12,1.5,0,4,0,0,0,0,,
2748,NimonicPK.33,920,1099,0.25,849,4,0,0,0,0,0,0,2,0.03,0.05,14,18.5,0,0.3,0,0,0,0.1,7,0,0,56,0,0,0,0.1,0,2,0,0,0,0,0,0,,
2749,Haynes263,,1121,2,1010,2,788,8,0,0,0,0,0.6,0.005,0.06,20,20,0,0.7,,,0,0.4,6,0,0,49.64,0,,,0.2,0,2.4,0,0,0,0,0,0,,
2750,HastelloyX,,1121,1,0,0,0,0,0,0,0,0,0,0,0.1,1.5,22,0,18.5,,,0,0.5,9,0,0,47,0,,,0.5,0,0,0,0.6,0,0,0,0,,
2751,CMSX2-singlecrystal,,1316,4,982,5,871,20,0,0,0,0,5.6,0,0,4.6,8,0,0,,,0,0,0.6,0,0,66,0,,,0,5.8,0.9,0,7.9,0,0,0,0,,
2752,Inconel713C,762,925,16,0,0,0,0,0,0,0,0,6.2,0.011,0.1,0,13.1,0,0,0,0,0,0,4.5,0,1.6,71.87,0,0,0,0,1.75,0.8,0,0,0,0,0,0.07,,6.6
2753,MAR-M247:WWS,860,1185,2,871,20,0,0,0,0,0,0,5.57,0.016,0.14,10.05,8.51,0,0.16,1.55,0,0,0,0.71,0,0,59.31,0,0,0,0,2.99,1.09,0,9.87,0,0,0,0.03,,4
2754,AlloyT+B,,1150,4,800,4,0,0,0,0,0,0,3.1,0.035,0.045,17,15,0,0,0,,0,0,4,0,0,53.86,0,,,0,2.5,4.4,0,0,0,0,0,0.06,1162,
2755,KM4CP,,1191,4,843,4,760,4,0,0,0,0,3.7,0.019,0.0429,17.85,12.44,0,0,0,,0.0046,0,3.99,0,1.92,55.62,0.137,,,0,0,4.24,0,0.02,0,0,0,0.0205,1369,
2756,Nimonic115,,1190,1,1099,5,1099,6,0,0,0,0,4.9,0.16,0.15,13.2,14.3,0,0,,,0,0,0,0,0,60,0,,,0,0,3.7,0,0,0,0,0,0.04,,
2757,Inconel718KC1554,,1065.555556,1,718.3333333,8,621.1111111,8,0,0,0,0,0.61,0.0044,0.061,0.36,17.86,0.001,19.95,0,,0,0.12,2.95,0,3.64,52.38,0,,,0.64,0,0.96,0,0,0,0,0,0,1175.6,
2758,Inconel625,415,1149,1,0,0,0,0,0,0,0,0,0.2,0,0.05,0,21.5,0,2.5,0,0,0,0.2,9,0,3.6,61,0,0,0,0.2,0,0.2,0,0,0,0,0,0,,50
2759,KM42,,1191,4,843,4,760,4,0,0,0,0,3.46,0.023,0.035,17.66,12.44,0,0,0,,0.0122,0,3.87,0,1.88,56.22,0,,,0,0,4.26,0,0.11,0,0,0,0.026,1358,
2760,Inconel718_Ta,,1052,1,732,8,621,8,0,0,0,0,0.47,0.0043,0.044,0,19.2,0,18,0,,0,0,3,0,0.02,49.1,0,,,0.02,9.1,1.04,0,0,0,0,0,0,844,
2761,Udimet720,1111,843,24,0,16,0,0,0,0,0,0,2.5,0.033,0.035,14.7,18,0,0,0,0,0,0,3,0,0,55.15,0,0,0,0,0,5,0,1.25,0,0,0,0.03,,25.4
2762,Inconel718p4,,1160,24,0,0,0,0,0,0,0,0,0.52,0.006,0.02,0,18.45,0.0083,18.94,0,,0,0.02,3.05,0,5.17,52.76,0,,,0.05,0,1.01,0,0,0,0,0,0,1423,
2763,Ticolloy12,,0,0,0,0,0,0,0,0,0,0,0.94,0.003,0.032,0,17.53,0,17.83,0,,0.001,0,3.05,0,5.72,53.93,0,,,0,0,0.96,0,0,0,0,0,0,1265,
2764,Inconel718,342,996,1,718,8,621,8,0,0,0,0,0.5,0.005,0.04,0,18.5,0,18.5,0,0,0,0,3,0,4,53.6,0,0,0,0,0,0.9,0,0,0,0,0,0,,
2765,Udimet500,,1079,4,843,24,760,16,0,0,0,0,2.9,0.006,0.08,18.5,18,0,0,,,0,0,4,0,0,54,0,,,0,0,2.9,0,0,0,0,0,0.05,,
2766,Inconel713C,,1205,4,925,16,925,16,0,0,0,0,6.3,0.011,0.09,0,12.7,0,0,,,0,0,4.5,0,1,70.93,0,,,0,3.6,0.8,0,0,0,0,0,0.07,,
2767,J5,497,1200,0.5,750,6,0,0,0,0,0,0,0.1,0,0.01,0,12.3,0,0,0,0,0,0,22,0,0,64.51,0,0,0,0,1,0,0,0,0.08,0,0,0,,
2768,AlloyT+B,,1190,4,800,4,0,0,0,0,0,0,3.1,0.035,0.045,17,15,0,0,,,0,0,4,0,0,53.86,0,,,0,2.5,4.4,0,0,0,0,0,0.06,,
2769,Nimonic090,,1079,8,704,16,0,0,0,0,0,0,1.5,0.003,0.07,16.5,19.5,0,0,,,0,0.3,0,0,0,59,0,,,0.3,0,2.5,0,0,0,0,0,0.06,,
2770,AlloyT+,,1190,4,800,4,0,0,0,0,0,0,3.1,0.02,0.045,17,15,0,0,0,,0,0,4,0,0,53.88,0,,,0,2.5,4.4,0,0,0,0,0,0.06,1033,
2771,Nimonic115,725,1190,1.5,1099,6,0,0,0,0,0,0,4.9,0.16,0.15,13.2,14.3,0,0,0,0,0,0,0,0,0,60,0,0,0,0,0,3.7,0,0,0,0,0,0.04,,30
2772,Inconel718,,954,1,718,8,621,8,0,0,0,0,0.51,0,0.008,0,17.92,0,18.97,,,0,0,2.92,0,5.24,53.49,0,,,0,0.01,0.93,0,0,0,0,0,0,,
2773,Unnamedalloy8,,0,0,0,0,0,0,0,0,0,0,5.55,0,0,15,10,0,0,,,0,0,3.5,0,0,60.75,0,,,0,0,5.2,0,0,0,0,0,0,,
2774,MAR-M247:WWS,,1185,172,1185,0,1185,0,871,0,0,0,5.57,0.016,0.14,10.05,8.51,0,0.16,0,,0,0,0.71,0,0,59.31,1.55,,,0,2.99,1.09,0,9.87,0,0,0,0.03,983,
2775,Ticolloy12,795,0,0,0,0,0,0,0,0,0,0,0.94,0.003,0.032,0,17.53,0,17.83,0,0,0.001,0,3.05,0,5.72,53.93,0,0,0,0,0,0.96,0,0,0,0,0,0,,28
2776,Inconel738,,0,0,0,0,0,0,0,0,0,0,3.39,0.011,0.17,8.57,15.91,0,0,0,,0,0,2.59,0,0.02,62.22,0,,,0,1.68,3.34,0,2.53,0,0,0,0.1,1035,
2777,Nimonic080A,,1079,8,704,16,0,0,0,0,0,0,1.4,0.003,0.06,0,19.5,0,0,0,,0,0.3,0,0,0,76,0,,,0.3,0,2.4,0,0,0,0,0,0.06,310,
2778,N-155,530,1177,1,816,4,0,0,0,0,0,0,0,0,0.15,20,21,0,30,0,0,0,1.5,3,0.15,1,20,0,0,0,0.5,0,0,0,2.5,0,0,0,0,,37
2779,Inconel600,220,1121,2,0,0,0,0,0,0,0,0,0,0,0.08,0,15.5,0,8,0,0,0,0.5,0,0,0,76,0,0,0,0.2,0,0,0,0,0,0,0,0,,41
2780,Waspaloy1651,905,1190,24,847,4,760,16,0,0,0,0,1.35,0.004,0.031,12.4,19.4,0,0,0,0,0,0,4.05,0,0,59.64,0,0,0,0,0,3.07,0,0,0,0,0,0.06,,26.4
2781,Inconel718_Ta,,1093,1,816,8,760,2,0,0,0,0,0.47,0.0043,0.044,0,19.2,0,18,0,,0,0,3,0,0.02,49.1,0,,,0.02,9.1,1.04,0,0,0,0,0,0,911,
2782,Rene41,,1066,4,760,16,0,0,0,0,0,0,1.5,0.005,0.09,11,19,0,0,0,,0,0,10,0,0,55,0,,,0,0,3.1,0,0,0,0,0,0,1400,
2783,Ta718,798,996,1,718,8,621,8,0,0,0,0,0.5,0.001,0.03,0,20.4,0,18.9,0,0,0,0,3.3,0,0,48.5,0,0,0,0,7.2,0.9,0,0,0,0,0,0,,20.6
2784,MAR-M252,1065,1038,4,760,16,0,0,0,0,0,0,1,0.005,0.15,10,20,0,0,0,0,0,0.5,10,0,0,55,0,0,0,0.5,0,2.6,0,0,0,0,0,0,,19.9
2785,Udimet720,,871,2,760,8,649,24,0,0,0,0,2.5,0.017,0.015,14.75,16,0,0,0,,0,0,3,0,0,57.43,0,,,0,0,5,0,1.25,0,0,0,0.035,1613,
2786,Incoloy909,,982,1,718,8,621,8,0,0,0,0,0,0.001,0.01,13,0,0,42,0,,0,0,0,0,4.7,38,0,,,0.4,0,1.5,0,0,0,0,0,0,1310,
2787,Inconel625,,1121,1,671,4,0,0,0,0,0,0,0.28,0,0.02,0,21.56,0,1.41,0,,0,0.05,8.92,0.007,3.77,63.67,0,,,0.05,0,0.26,0,0,0,0,0,0,1077,
2788,Inconel713C,,0,0,0,0,0,0,0,0,0,0,6.18,0.01,0.16,0.22,12.43,0,1.66,,,0,0.02,4.48,0,2.13,71.7,0,,,0.21,0,0.7,0,0,0,0,0,0.1,,
2789,Udimet720P_M,1131,1129,2,760,8,649,24,0,0,0,0,2.5,0.02,0.025,14.75,16,0,0,0,0,0,0,3,0,0,57.41,0,0,0,0,0,5,0,1.25,0,0,0,0.07,,18
2790,Nimonic105,,1149,4,1060,16,848,16,0,0,0,0,4.7,0.005,0.13,20,15,0,0,0,,0,0.3,5,0,0,53,0,,,0.3,0,1.2,0,0,0,0,0,0.1,930,
2791,Inconel713C,800,0,0,0,0,0,0,0,0,0,0,6,0.008,0.07,0,13.2,0,0,0,0,0,0,4.4,0,2,73.47,0,0,0,0,0,0.8,0,0,0,0,0,0.05,,10.2
2792,Udimet720Li,,1168,2,760,8,649,24,0,0,0,0,2.54,0.018,0.013,14.52,16.06,0,0,,,0,0,3.08,0,0,57.53,0,,,0,0,5.04,0,1.2,0,0,0,0,,
2793,J15,635,1200,0.5,650,6,0,0,0,0,0,0,0.1,0,0.005,0,12.3,0,0,0,0,0,0,17.3,0,0,64.42,0,0,0,0,1,0,0,4.8,0.08,0,0,0,,
2794,MA6000,,0,0,0,0,0,0,0,0,0,0,4.5,0.01,0.05,0,15,0,1,,,0,0,2,0,0,69.84,0,,,0,2,2.5,0,2,0,0,0,0,,
2795,Inconel713C,,1205,4,0,0,0,0,0,0,0,0,6.3,0.011,0.09,0,12.7,0,0,,,0,0,4.5,0,1,70.93,0,,,0,3.6,0.8,0,0,0,0,0,0.07,,
2796,Inconel718,1111,732,8,607,8,0,0,0,0,0,0,0.7,0.004,0.035,0,17.8,0,18.3,0,0,0,0,2.9,0,5.4,53.86,0,0,0,0,0,1,0,0,0,0,0,0,,24
2797,AEREX350,,1093,1,732,4,0,0,0,0,0,0,0.84,0.021,0.019,25.15,17.03,0.004,0,0,,0,0,3.05,0,1.13,44.69,0,,,0,4.02,2.07,0,2.17,0,0,0,0,792,
2798,Udimet500,895,1079,4,843,24,760,16,0,0,0,0,2.9,0.006,0.08,18.5,18,0,0,0,0,0,0,4,0,0,54,0,0,0,0,0,2.9,0,0,0,0,0,0.05,,16
2799,Allvac718PLUS,,954,1,718,8,621,8,0,0,0,0,1.5,0,0,3,18,0,10,,,0,0,2.8,0,5.5,58.5,0,,,0,0,0.7,0,0,0,0,0,0,,
